Repository: NRC-Mila/OBELiX

# OBELiX: An Experimental Ionic Conductivity Dataset

OBELiX (<ins>O</ins>pen solid <ins>B</ins>attery <ins>E</ins>lectrolytes with <ins>Li</ins>: an e<ins>X</ins>perimental dataset) is a dataset of 599 synthesized solid electrolyte materials and their **experimentally measured room temperature ionic conductivity** along with descriptors of their space group, lattice parameters, and chemical composition. It contains full crystallographic description in the form of CIF files for 321 entries. 

A full description an analysis can be found in [our paper](https://arxiv.org/abs/2502.14234)

<h1 align="center">

## Files Download
| File               | Links   |
| --------           | ------- |
| Train Dataset       | [xlsx](https://raw.githubusercontent.com/NRC-Mila/OBELiX/main/data/downloads/train.xlsx), [csv](https://raw.githubusercontent.com/NRC-Mila/OBELiX/main/data/downloads/train.csv)|
| Train CIF files      | [zip](https://raw.githubusercontent.com/NRC-Mila/OBELiX/main/data/downloads/train_cifs.zip), [tar.gz](https://raw.githubusercontent.com/NRC-Mila/OBELiX/main/data/downloads/train_cifs.tar.gz)    |
| Test Dataset       | [xlsx](https://raw.githubusercontent.com/NRC-Mila/OBELiX/main/data/downloads/test.xlsx), [csv](https://raw.githubusercontent.com/NRC-Mila/OBELiX/main/data/downloads/test.csv)|
| Test CIF files      | [zip](https://raw.githubusercontent.com/NRC-Mila/OBELiX/main/data/downloads/test_cifs.zip), [tar.gz](https://raw.githubusercontent.com/NRC-Mila/OBELiX/main/data/downloads/test_cifs.tar.gz)    |
| Full Dataset       | [xlsx](https://raw.githubusercontent.com/NRC-Mila/OBELiX/main/data/downloads/all.xlsx), [csv](https://raw.githubusercontent.com/NRC-Mila/OBELiX/main/data/downloads/all.csv)|
| All CIF files      | [zip](https://raw.githubusercontent.com/NRC-Mila/OBELiX/main/data/downloads/all_cifs.zip), [tar.gz](https://raw.githubusercontent.com/NRC-Mila/OBELiX/main/data/downloads/all_cifs.tar.gz)    |

## Python API

### Examples

Print the composition and ionic conductivity of the first entry

```
from obelix import OBELiX

ob = OBELiX()

print(f"The ionic conductivity of {ob[0]['Reduced Composition']} is {ob[0]['Ionic conductivity (S cm-1)']}")
```

Print all the labels and IDs:

```
print("Column labels:", ob.labels)
print("Entry IDs:", ob.entries)
```

Use the entry ID to get information about it
```
print(f"The ID of the first entry is {ob.entries[0]}")

print(f"The ionic conductivity of {ob['jqc']['Reduced Composition']} is {ob['jqc']['Ionic conductivity (S cm-1)']}")
```

Plot the distribution of ionic conductivities in the train set:

```
import numpy as np
import matplotlib.pyplot as plt

np.log10(ob.train_dataset.dataframe["Ionic conductivity (S cm-1)"]).plot.hist()
plt.show()
```

Print the entries in the test dataset that have a CIF file:
```
print(ob.test_dataset.with_cifs().entries)
```

# Data

## Files

- `raw.xlsx`: Raw dataset
- `processed.csv`: Filtering out only necessary info for training
- `{train,test}_idx.csv`: Lists entry ids part of the train/test splits

## Directories
- `./randomized_cifs`: Cifs with added random noise

### Private directories (removed in public repo)

- `./cifs`: Original cif files
- `./anon_cifs`: Standardized cif files (pymatgen format) --> replace with ./randomized_cifs in scripts

## Scripts
All scripts are in the `scripts` directory. They are meant to be run from the `data` directory.
- `preprocessing.py`: Adds paper information, process data to be compatible with DAVE
- `compare_xlsx.py`: Script to compare two excel files since the raw dataset is an excel file. Usage: `python compare_xlsx.py OLD_FILE NEW_FILE`
- `get_mp_entries.py`: script to automatically download similar cifs files from the MP
- `get_icsd_entries.py`: script to automatically download similar cifs files from the ICSD
- `analysis.py`: creates figures and stats for the paper
- `anonymize_cifs.py`: Standardize original cifs
- `randomize_cifs.py`: Add random noise to atomic positions while preserving symmetry
- `train_test_split.py`: Script used to create test and train splits. The arguments used to create the official splits are in `misc/arguments_split.yaml`

## Miscellaneous

- `unidentified_with_refs.csv`: List of 56 entries with paper info that are not in either database, sent by Homin (for automatic DOIs only)
- `checked_by_hand.csv`: A list of 94 entries for which the doi was confirmed manually (for automatic DOIs only)
- `LiIonDatabase.csv`: [The Liverpool Ionics Dataset](http://pcwww.liv.ac.uk/~msd30/lmds/LiIonDatabase.html)
- `laskowski_semi-fromatted.csv`: [Forrest A. L. Laskowski et al., Energy Environ. Sci., 16, 1264 (2023)](https://pubs.rsc.org/en/content/articlelanding/2023/ee/d2ee03499a#!). Data extracted from the pdf SI. Some of the pdf was not perfectly rendered in the csv
- `doi_lookup_table.csv`: lookup table between reference number in the SI and the doi. Extracted using `extract_doi.py`

File: data/misc/laskowski_with_dois.csv (part 1 of 2)
Unnamed: 0,Structure,σ(RT)(S cm-1),Ea (eV),space group,ICSD Entry,DOI
0,LiAlSi3O8,1.30E-10,,2.0,81980.0,10.1039/c4cp03609c
1,LiSn2(PO4)3,2.04E-09,,2.0,83832.0,10.1002/chin.199345017
2,Li7BiO6,8.80E-07,0.58,2.0,155950.0,10.1021/ic030208w
3,Li7SbO6,6.70E-08,0.7,2.0,413370.0,10.1021/ic030208w
4,Li7P3S11,1.70E-02,0.17,2.0,157654.0,10.1002/adma.200401286
5,Li7P3S11,3.20E-03,0.124,2.0,157654.0,10.1016/j.ssi.2007.05.020
6,LiV(PO4)F,8.10E-07,0.23,2.0,183876.0,10.1016/j.ssi.2013.04.002
7,Li2B3PO8,5.80E-15,0.76,2.0,248343.0,10.1016/j.jssc.2014.11.024
8,Li3BP2O8,9.60E-12,0.62,2.0,248343.0,10.1016/j.jssc.2014.11.024
9,Li2NaBP2O8,4.40E-18,1.21,2.0,291512.0,10.1016/j.jssc.2014.11.024
10,Li4P2O7,<1E-10,1.617,2.0,248414.0,10.1016/j.jssc.2013.12.015
11,LiMgSO4F,5.40E-08,0.54,2.0,281119.0,10.1021/jp304767d
12,Li6CuB4O10,1.00E-13,0.92,2.0,4819.0,10.1021/acs.inorgchem.8b01785.s001
13,Li0.91Hf2.022(PO4)3,<1E-10,0.47,2.0,,
14,Li7P3S11,8.60E-03,0.29,2.0,,10.1021/acs.chemmater.6b02163.s001
15,Li2ZnGeO4,1.00E-07,0.4,7.0,34362.0,10.1016/0167-2738(83)90038-3
16,Li3.8Ge0.8P0.2S4,1.78E-06,0.47,11.0,,10.1149/1.1379028
17,Li3.6Ge0.6P0.4S4,1.75E-04,0.34,11.0,,10.1149/1.1379028
18,Li3.4Ge0.4P0.6S4,6.54E-04,0.28,11.0,,10.1149/1.1379028
19,Li3.35Ge0.35P0.65S4,1.54E-03,0.23,11.0,,10.1149/1.1379028
20,Li3.3Ge0.3P0.7S4,1.74E-03,0.22,11.0,,10.1149/1.1379028
21,Li3.25Ge0.25P0.75S4,2.20E-03,0.207,11.0,,10.1149/1.1379028
22,Li3.2Ge0.2P0.8S4,5.55E-04,0.27,11.0,,10.1149/1.1379028
23,Li4SiS4,5.00E-08,0.56,11.0,59708.0,
24,Li7.22Si1.5P0.5O8,1.64E-07,0.48,11.0,238602.0,
25,Li4SiO4,5.00E-10,0.55,11.0,238603.0,10.1016/0022-4596(84)90114-2
26,Li4SiS4,1.59E-08,0.56,11.0,,10.1006/jssc.2002.9701
27,Li3.8Si0.8P0.2S4,8.11E-07,0.37,11.0,,10.1006/jssc.2002.9701
28,Li3.6Si0.6P0.4S4,7.19E-05,0.34,11.0,,10.1006/jssc.2002.9701
29,Li3.5Si0.5P05S4,1.66E-04,0.34,11.0,,10.1006/jssc.2002.9701
30,Li3.4Si0.4P0.6S4,6.62E-04,0.29,11.0,,10.1006/jssc.2002.9701
31,Li3.3Si0.3P0.7S4,1.02E-05,0.36,11.0,,10.1006/jssc.2002.9701
32,Li3.2Si0.2P0.8S4,3.20E-06,0.37,11.0,,10.1006/jssc.2002.9701
33,Li4SiS4,1.62E-08,0.56,11.0,,10.1006/jssc.2002.9701
34,Li3.8Si0.8P0.2S4,8.07E-07,0.37,11.0,,10.1006/jssc.2002.9701
35,Li3.6Si0.6P0.4S4,7.11E-05,0.34,11.0,,10.1006/jssc.2002.9701
36,Li3.5Si0.5P0.5S4,1.61E-04,0.34,11.0,,
37,Li3.4Si0.4P0.6S4,6.49E-04,0.29,11.0,,10.1006/jssc.2002.9701
38,Li3.3Si0.3P0.7S4,9.84E-06,0.36,11.0,,10.1006/jssc.2002.9701
39,Li3.2Si0.2P0.8S4,3.05E-06,0.37,11.0,,10.1006/jssc.2002.9701
40,Li3.1P0.9Si0.1O4,7.47E-08,,11.0,,10.1002/adma.19960080205
41,Li3.5P0.5Si0.5O4,2.89E-06,,11.0,,10.1002/adma.19960080205
42,Li3.9P0.1Si0.9O4,1.99E-08,,11.0,,10.1002/adma.19960080205
43,Li3.7P0.3Si0.7O4,3.84E-07,,11.0,35168.0,10.1002/adma.19960080205
44,Li3InCl6,2.04E-03,0.35,12.0,89617.0,10.1002/anie.201909805
45,Li2P2S6,7.80E-11,0.48,12.0,253894.0,10.1021/acs.inorgchem.7b00751.s001
46,Li0.6[Li0.2Sn0.8S2],1.2E−4,0.17,12.0,,
47,Li3(Mo8S8O8(OH)8(HWO5(H2O)))*(H2O)18,3.80E-07,0.62,12.0,412011.0,10.1002/1521-3765(20020118)8:2<349::aid-chem349>3.0.co;2-5
48,Li17Sb13S28,1.05E-09,0.4,12.0,429902.0,10.1002/chem.201502052
49,Li3InBr6,9.04E-04,,12.0,,10.1016/s0167-2738(00)00491-4
50,Li3YBr6,1.92E-03,0.37,12.0,,10.1002/adma.201803075
51,Li0.84Sn0.79S2,1.20E-04,0.17,12.0,,10.1039/c6ee00633g
52,LiAlSi4O10,1.01E-10,,13.0,194284.0,10.1039/c4cp03609c
53,LiPO3,1.00E-09,,13.0,51630.0,10.15598/aeee.v13i2.1250
54,LiGaBr4,7.00E-06,0.54,14.0,61337.0,10.1016/s0167-2738(00)00491-4
55,Li2SO4,1.40E-14,1.1,14.0,2512.0,10.1051/epjap/2014130433
56,Li3BO3,7.40E-11,0.63,14.0,9105.0,10.1016/j.ssi.2015.10.016
57,Li6Ge2O7,8.50E-07,0.43,14.0,31050.0,10.4028/www.scientific.net/msf.76.107
58,LiAlCl4,1.00E-06,0.47,14.0,35275.0,10.1149/1.2133238
59,LiYO2,1.80E-08,0.72,14.0,45511.0,
60,LiBO2,1.00E-08,0.71,14.0,200891.0,10.1140/epjst/e2008-00753-4
61,LiClC3H7NO,1.60E-04,0.881,14.0,238683.0,10.1021/acs.chemmater.5b00940
62,LaLiO2,<1E-10,0.92,14.0,239278.0,10.1016/j.ssi.2015.09.001
63,(La0.9Sr0.1)LiO2,6.29E-10,0.62,14.0,239279.0,10.1016/j.ssi.2015.09.001
64,La(Li0.76Mg0.08)O2,7.27E-10,0.66,14.0,239280.0,10.1016/j.ssi.2015.09.001
65,Li2.5V2(PO4)3,1.90E-07,,14.0,240269.0,10.1021/cm034802f.s001
66,Li4Zn(PO4)2,<1E-10,1.3,14.0,255464.0,10.1021/acs.chemmater.7b05139.s006; 10.1021/acs.chemmater.7b05139.s006
67,LiSbO2,<1E-10,0.88,14.0,262075.0,10.1021/ic201183e
68,Li2Sr2Al(PO4)3,<1E-10,1.02,14.0,431319.0,10.1016/j.jssc.2016.08.006
69,Li2ZrO3,6.10E-10,0.78,15.0,94894.0,10.1016/0167-2738(81)90021-7
70,Li6Zr2O7,5.20E-10,0.68,15.0,73835.0,
71,Li3AlF6,5.00E-07,0.54,15.0,85171.0,10.1149/2.012206eel
72,Li2SnS3,1.50E-05,0.59,15.0,251656.0,10.1021/cm5037524
73,LiTa2PO8,1.60E-03,0.32,15.0,267438.0,10.1039/c8ta09170f
74,LiBaP2O7,1.00E-10,,15.0,280927.0,10.1007/s11581-014-1261-6
75,Li3Na5(TiS4)2,8.80E-06,0.4,15.0,391258.0,10.1016/j.jssc.2008.01.023
76,LiGd(PO3)4,<1E-10,1.7,15.0,416442.0,10.1016/j.jssc.2006.06.003
77,LiVO3,2.05E-09,,15.0,51443.0,
78,Li2CrCl4,<1E-10,1.22,15.0,202627.0,10.1016/0022-4596(88)90301-5
79,Li3ErI6,9.92E-05,0.37,15.0,,10.26434/chemrxiv.11627451
80,Li3.7Zn0.7Ga0.3(PO4)2,<1E-10,0.91,19.0,255466.0,10.1021/acs.chemmater.7b05139.s006
81,Li3SbS4,1.50E-06,0.518,31.0,8407.0,10.1016/j.ssi.2019.01.017
82,Li3PS4,2.60E-07,0.49,31.0,180318.0,10.1021/ja3110895
83,LiGaO2,2.40E-14,0.86,33.0,18152.0,10.1007/bf00549810
84,LiB6O9F,5.40E-24,1.38,33.0,420286.0,10.1002/zaac.200900056
85,Li3SbS3,1.00E-07,0.4,33.0,424834.0,10.1016/0167-2738(83)90222-9
86,LiSi2N3,6.17E-08,0.64,36.0,34118.0,10.1016/0167-2738(87)90119-6
87,Li2(PO2N),<1E-10,0.57,36.0,188493.0,10.1016/j.ssi.2012.12.013
88,LiGa2GeS6,3.80E-08,0.47,43.0,254406.0,10.1016/j.ssi.2014.04.015
89,La0.64Li0.08TiO3,3.35E-04,,47.0,92228.0,10.1016/s0167-2738(00)00761-x
90,La0.62Li0.14TiO3,4.42E-04,,47.0,92231.0,
91,La0.595Li0.215TiO3,8.53E-04,,47.0,92234.0,10.1016/s0167-2738(00)00761-x
92,Li0.4Na0.1La0.5Nb2O6,9.92E-06,,47.0,180629.0,10.1134/s002016851103006x
93,Li0.3Na0.2La0.5Nb2O6,1.11E-05,,47.0,180630.0,10.1134/s002016851103006x
94,Li0.2Na0.3La0.5Nb2O6,1.18E-05,,47.0,180631.0,
95,Li0.1Na0.4La0.5Nb2O6,1.21E-05,,47.0,180632.0,10.1134/s002016851103006x
96,Li0.07Na0.43La0.5Nb2O6,1.23E-05,,47.0,180633.0,10.1134/s002016851103006x
97,Li0.04Na0.46La0.5Nb2O6,5.91E-06,,47.0,180634.0,10.1134/s002016851103006x
98,Li0.02Na0.48La0.5Nb2O6,3.99E-06,,47.0,180635.0,
99,(Ag0.33Li0.67)0.27La0.57TiO3,1.00E-04,0.3,47.0,,
100,(Ag0.5Li0.5)0.27La0.57TiO3,2.30E-05,0.28,47.0,,10.1021/cm001207u
101,(Ag0.67Li0.33)0.27La0.57TiO3,2.00E-07,0.37,47.0,,
102,Pr0.56Li0.34TiO3.01,1.00E-06,0.47,47.0,,
103,Nd0.55Li0.34TiO3,8.00E-07,0.53,47.0,,
104,Li0.09La0.77TiO3,1.23E-04,,47.0,,10.1016/j.electacta.2010.06.031
105,Li0.15La0.72TiO3,4.14E-04,,47.0,,10.1016/j.electacta.2010.06.031
106,Li0.24La0.65TiO3,5.77E-04,,47.0,,10.1016/j.electacta.2010.06.031
107,Li0.12La0.75TiO3,2.38E-04,,47.0,,10.1016/j.electacta.2010.06.031
108,Li0.16La0.7TiO3,5.21E-04,,47.0,,10.1016/j.electacta.2010.06.031
109,Li0.23La0.7TiO3,5.26E-04,,47.0,,10.1016/j.electacta.2010.06.031
110,Li5AlO4,5.00E-10,0.99,59.0,16229.0,10.1016/0025-5408(76)90169-0
111,Li14Nd5(Si11N19O5)O2F2,1.70E-10,0.69,59.0,262923.0,10.1021/ja302255d
112,Li5GaO4,5.00E-09,0.71,61.0,9082.0,10.1016/0025-5408(76)90169-0
113,Li2SiN2,1.60E-07,,61.0,420126.0,10.1557/jmr.2011.50
114,Li6.5O8P1.5Si0.5,4.49E-07,0.44,62.0,238600.0,10.1021/jacs.5b04444
115,Li3.4Si0.7S0.3O4,4.21E-07,,62.0,47145.0,10.1039/jm9910101023
116,Li3.2Si0.6S0.4O4,1.32E-06,,62.0,,10.1039/jm9910101023
117,Li3.1Si0.55S0.45O4,3.14E-07,,62.0,,10.1039/jm9910101023
118,Li6.6SiPO8,1.48E-07,0.49,62.0,238601.0,10.1021/jacs.5b04444
119,Li4.2Si0.8Al0.2S4,2.40E-08,0.53,62.0,,10.1006/jssc.2002.9701
120,Li4.4Si0.6Al0.4S4,3.04E-08,0.52,62.0,,10.1006/jssc.2002.9701
121,Li4.6Si0.4Al0.6S4,1.45E-08,0.52,62.0,,10.1006/jssc.2002.9701
122,Li4.8Si0.2Al0.8S4,2.25E-07,0.52,62.0,,10.1006/jssc.2002.9701
123,Li3.8Si0.8Al0.2S4,2.38E-08,0.53,62.0,,10.1006/jssc.2002.9701
124,Li3.6Si0.6Al0.4S4,3.06E-08,0.52,62.0,,10.1006/jssc.2002.9701
125,Li3.4Si0.4Al0.6S4,1.45E-08,0.52,62.0,,10.1006/jssc.2002.9701
126,Li3.2Si0.2Al0.8S4,2.28E-07,0.52,62.0,,10.1006/jssc.2002.9701
127,Li4Zn(PO4)2,<1E-10,1.1,62.0,255465.0,10.1021/acs.chemmater.7b05139.s006; 10.1021/acs.chemmater.7b05139.s006
128,Li3.5Zn0.5Ga0.5(PO4)2,<1E-10,1.02,62.0,255468.0,10.1021/acs.chemmater.7b05139.s006
129,Li3PS4,1.60E-04,0.36,62.0,180319.0,10.1021/ja3110895
130,Li3PO4,<1E-10,1.14,62.0,20208.0,10.1134/1.1405880
131,Li3PS4,3.00E-07,,62.0,35018.0,10.1021/acs.chemmater.7b05108.s001
132,Li2.88PO3.73N0.14,1.40E-13,0.97,62.0,79426.0,10.1006/jssc.1995.1140
133,Li3PO4,4.20E-18,1.24,62.0,79427.0,10.1006/jssc.1995.1140
134,Li4GeS4,2.00E-07,0.53,62.0,92200.0,10.1016/j.ssi.2004.02.025
135,Li14Zn(GeO4)4,1.00E-06,0.24,62.0,100169.0,10.1016/0022-4596(88)90179-x
136,Li3.75Ge0.75V0.25O4,5.66E-06,,62.0,150918.0,10.1023/a:1026135806929
137,Li3.70Ge0.85W0.15O4,3.80E-05,,62.0,150920.0,10.1023/a:1026135806929
138,Li0.2Ca0.4TaO3,3.53E-09,0.54,62.0,151936.0,
139,Li0.2(Ca0.36Sr0.04)TaO3,9.20E-09,,62.0,151937.0,10.1016/j.solidstatesciences.2004.05.006
140,Li2Mg2(MoO4)3,<1E-10,0.71,62.0,170956.0,10.1039/b301189e
141,Li4SnSe4,2.00E-05,0.45,62.0,193768.0,
142,Li(BH4),1.00E-08,,62.0,239763.0,
143,LiZnSO4F,2.80E-05,0.2455,62.0,261343.0,10.1002/anie.201006331
144,Li4GeS4,2.00E-07,0.53,62.0,290831.0,10.1016/j.ssi.2004.02.025
145,Li4SnS4,7.00E-05,0.29,62.0,290832.0,10.1021/cm3011315
146,Li2ZnI4,4.00E-08,0.58,62.0,402062.0,10.1016/j.ssi.2007.10.018
147,Pr0.53Li0.41TiO3,8.40E-08,0.462,62.0,,
148,Pr0.54Li0.38TiO3,1.18E-06,0.452,62.0,,10.1016/s0167-2738(96)00420-1
149,Pr0.55Li0.35TiO3,1.51E-06,0.441,62.0,,10.1016/s0167-2738(96)00420-1
150,Pr0.56Li0.32TiO3,1.91E-06,0.437,62.0,,10.1016/s0167-2738(96)00420-1
151,Pr0.57Li0.29TiO3,2.86E-06,0.429,62.0,,10.1016/s0167-2738(96)00420-1
152,Pr0.58Li0.26TiO3,3.87E-06,0.421,62.0,,10.1016/s0167-2738(96)00420-1
153,Pr0.59Li0.23TiO3,3.40E-06,0.425,62.0,,10.1016/s0167-2738(96)00420-1
154,Li2.5Y0.5Zr0.5Cl6,1.40E-03,0.33,62.0,,10.1021/acsenergylett.9b02599
155,Li2.633Er0.633Zr0.367Cl6,1.10E-03,0.35,62.0,,10.1021/acsenergylett.9b02599
156,Li3.33Ge0.33V0.67O4,6.94E-06,,62.0,,
157,Li3.6Ge0.6V0.4O4,1.97E-05,0.44,62.0,,10.1016/0025-5408(80)90249-4
158,Li3.75Ge0.75V0.25O4,1.08E-05,,62.0,,10.1016/0025-5408(80)90249-4
159,Li3.5Ge0.5V0.5O4,1.77E-05,,62.0,66576.0,10.1016/0025-5408(80)90249-4
160,Li3.87Sn0.87As0.13S4,1.48E-05,0.39,62.0,,10.1039/c3ee43357a
161,Li3.855Sn0.855As0.145S4,1.31E-04,0.35,62.0,,10.1039/c3ee43357a
162,Li3.85Sn0.85As0.15S4,2.08E-04,0.31,62.0,,10.1039/c3ee43357a
163,Li3.84Sn0.84As0.16S4,5.85E-04,0.29,62.0,,10.1039/c3ee43357a
164,Li3.83Sn0.83As0.17S4,1.39E-03,0.21,62.0,,10.1039/c3ee43357a
165,Li3.825Sn0.825As0.175S4,5.18E-04,0.27,62.0,,10.1039/c3ee43357a
166,Li3.82Sn0.82As0.18S4,2.83E-04,0.35,62.0,,
167,Li3.8Sn0.8As0.2S4,1.06E-04,0.4,62.0,,10.1039/c3ee43357a
168,Li3.75Sn0.75As0.25S4,3.69E-06,0.48,62.0,,
169,Nd0.54Li0.36TiO3,3.42E-08,0.5,62.0,81047.0,10.1016/s0022-3697(96)00226-0
170,Pr0.51Li0.39TiO2.96,5.34E-07,0.44,62.0,81048.0,10.1016/s0022-3697(96)00226-0
171,Sm0.52Li0.38TiO2.97,2.00E-07,0.64,62.0,,
172,Li4GeO4,2.80E-10,0.73,63.0,18096.0,10.1111/j.1151-2916.1976.tb10985.x
173,LiCl*H2O,1.00E-08,0.777,63.0,281198.0,
174,Li2MgBr4,7.80E-10,0.77,65.0,73276.0,10.1002/chin.198639014
175,Li0.22La0.60TiO3,4.80E-04,0.391,65.0,,10.1039/c7ta00196g
176,Li0.18La0.61TiO3,2.00E-04,0.432,65.0,99398.0,10.1039/c7ta00196g
177,LiBiO2,3.80E-08,0.1,72.0,46022.0,10.1016/j.ssi.2015.10.016
178,Li2.5Zn0.25PS4,8.40E-04,,82.0,,
179,LiZnPS4,5.40E-08,,82.0,95785.0,10.1021/acs.chemmater.7b05108.s001
180,Li2Zn0.5PS4,1.30E-04,0.22,82.0,264462.0,10.1021/acs.chemmater.7b05108.s001
181,(Li1.69Zn0.66)PS4,1.30E-04,0.181,82.0,264462.0,10.1021/acs.chemmater.7b05108.s001
182,Li1.5Zn0.75PS4,1.65E-05,0.25,82.0,264463.0,10.1021/acs.chemmater.7b05108.s001
183,(Li1.19Zn0.9)PS4,6.50E-06,0.25,82.0,264463.0,
184,(Li0.5Ce0.5)(MoO4),1.30E-08,0.4,88.0,186450.0,10.1007/s12039-011-0068-5
185,(Li0.5Ce0.25Pr0.25)(MoO4),1.00E-09,0.5,88.0,186451.0,
186,(Li0.5Ce0.25Sm0.25)(MoO4),1.80E-10,0.5,88.0,186452.0,10.1007/s12039-011-0068-5
187,Li2TeO4,<1E-10,1.129,91.0,1485.0,
188,Li3BN2,1.60E-10,0.67,94.0,655673.0,10.1016/0022-4596(87)90135-6
189,Li2B4O7,1.00E-10,,110.0,65930.0,10.31274/rtd-180813-11688
190,LiY(BH4)4,1.26E-06,,112.0,239762.0,10.1039/c6ta02761j
191,LiPN2,1.60E-07,0.4,122.0,66007.0,10.1016/0167-2738(90)90432-q
192,La0.565Li0.305TiO3,9.57E-04,,123.0,92235.0,10.1016/s0167-2738(00)00761-x
193,La0.5Li0.5TiO3,9.25E-04,0.39,123.0,92236.0,10.1016/s0167-2738(00)00761-x
194,Li0.33La0.5TiO3,1.00E-03,0.15,123.0,82671.0,
195,Li0.27La0.57TiO3,3.40E-04,0.38,123.0,,10.1021/cm001207u
196,La0.61Li0.18TiO3,4.12E-04,,123.0,,
197,La0.55Li0.36TiO3,6.88E-04,0.35,123.0,,10.1016/s0167-2738(98)00070-8
198,La0.54Li0.39TiO3,6.51E-04,,123.0,,10.1016/s0167-2738(98)00070-8
199,La0.52Li0.45TiO3,5.01E-04,,123.0,50434.0,10.1016/s0167-2738(98)00070-8
200,La0.58Li0.27TiO3,5.99E-04,,123.0,82672.0,10.1016/s0167-2738(98)00070-8
201,La0.56Li0.33TiO3,6.68E-04,,123.0,504435.0,10.1016/s0167-2738(98)00070-8
202,Li0.31La0.63TiO3,4.11E-04,,123.0,,10.1016/j.electacta.2010.06.031
203,Li0.39La0.59TiO3,8.83E-04,,123.0,,10.1016/j.electacta.2010.06.031
204,Li0.49La0.55TiO3,9.39E-04,,123.0,,10.1016/j.electacta.2010.06.031
205,Li0.68La0.49TiO3,1.03E-03,,123.0,,10.1016/j.electacta.2010.06.031
206,Li0.24La0.65TiO3,9.57E-04,,123.0,,10.1016/j.electacta.2010.06.031
207,Li0.33La0.58TiO3,8.93E-04,,123.0,,10.1016/j.electacta.2010.06.031
208,Li0.36La0.55TiO3,9.34E-04,,123.0,,10.1016/j.electacta.2010.06.031
209,Li0.42La0.52TiO3,8.47E-04,,123.0,,10.1016/j.electacta.2010.06.031
210,Li0.29La0.57TiO3,4.40E-05,0.453,123.0,,10.1039/c7ta00196g
211,La0.56Li0.33TiO3,1.65E-04,0.41,123.0,,
212,La0.56Li0.33TiO3-5wt% Al2O3,1.66E-04,0.24,123.0,,
213,La0.56Li0.33TiO3-10wt% Al2O3,9.33E-04,0.17,123.0,,
214,La0.56Li0.33TiO3-15wt% Al2O3,9.56E-05,0.5,123.0,,
215,Li(LaTiO4),<1E-10,0.83,129.0,91843.0,10.4028/www.scientific.net/msf.321-324.965
216,Li(NdTiO4),<1E-10,0.87,129.0,91844.0,10.4028/www.scientific.net/msf.321-324.965
217,La0.65Li0.05(Mg0.5W0.5)O3,1.80E-07,0.46,129.0,151900.0,
218,La0.63Li0.11(Mg0.5W0.5)O3,6.80E-06,0.38,129.0,151901.0,
219,La0.62 Li0.14(Mg0.5W0.5)O3,1.20E-05,0.37,129.0,151902.0,
220,Li4PS4I,1.20E-04,0.37,129.0,432169.0,10.1021/acs.chemmater.7b00013.s001
221,Li9.75Sn0.75P2.25S12,3.57E-03,,137.0,,
222,Li6ZnO4,9.40E-09,0.61,137.0,62137.0,10.1016/0025-5408(76)90169-0
223,Li9.42Si1.02P2.1S9.96O2.04,1.10E-04,0.238,137.0,,10.1038/nenergy.2016.30
224,Li9.54Si1.74P1.44S11.7Cl0.3,2.53E-02,0.238,137.0,,10.1038/nenergy.2016.30
225,Li10GeP2S11.7O0.3,1.15E-02,0.155,137.0,,10.1038/nenergy.2016.30
226,Li10(Si0.5Sn0.5)P2S12,4.28E-03,0.29,137.0,,10.1038/nenergy.2016.30
227,Li9P3S9O3,4.27E-05,0.311,137.0,,10.1016/j.ssi.2005.03.023
228,Li10.05Ge1.05P1.95S12,1.22E-02,0.28,137.0,,10.1039/c4ta05231e
229,Li10.2Ge1.2P1.8S12,1.32E-02,,137.0,,10.1039/c4ta05231e
230,Li10.5Ge1.5P1.5S12,1.10E-02,,137.0,,10.1039/c4ta05231e
231,Li10GePS12,1.21E-02,,137.0,188887.0,10.1039/c4ta05231e
232,Li10.35Ge1.35P1.65S12,1.44E-02,0.269,137.0,193947.0,10.1039/c4ta05231e
233,Li3.475Si0.475P0.525S4,5.27E-03,,137.0,,10.1039/c4fd00143e
234,Li3.45Si0.45P0.55S4,6.73E-03,0.27,137.0,,10.1039/c4fd00143e
235,Li3.425Si0.425P0.575S4,5.65E-03,,137.0,,
236,Li3.4Si0.4P0.6S4,4.21E-03,,137.0,,10.1039/c4fd00143e
237,Li3.335Sn0.33P0.67S4,3.73E-03,,137.0,,10.1039/c4fd00143e
238,Li3.3Sn0.3P0.7S4,3.65E-03,,137.0,,10.1039/c4fd00143e
239,Li3.285Sn0.28P0.72S4,4.36E-03,,137.0,,10.1039/c4fd00143e
240,Li3.27Sn0.27P0.73S4,4.96E-03,,137.0,,10.1039/c4fd00143e
241,Li3.26Sn0.26P0.74S4,4.53E-03,,137.0,,10.1039/c4fd00143e
242,Li3.25Sn0.25P0.75S4,3.60E-03,,137.0,,10.1039/c4fd00143e
243,Li10SiP2S12,2.30E-03,0.196,137.0,,
244,Li10SnP2S12,7.00E-03,0.27,137.0,193755.0,
245,Li10GeP2S12,2.46E-02,0.274,137.0,241439.0,10.1021/acs.chemmater.8b00266
246,Li10(Ge0.776Sn0.224)P2S12,1.41E-02,0.276,137.0,255748.0,10.1021/acs.chemmater.8b00266
247,Li10SnP2S12,3.98E-03,0.305,137.0,255750.0,10.1021/acs.chemmater.8b00266
248,Li10(Ge0.416Sn0.584)P2S12,7.43E-03,0.285,137.0,255757.0,10.1021/acs.chemmater.8b00266
249,Li10.35Si1.35P1.65S12,6.50E-03,,137.0,252037.0,10.1107/s2052520615022283
250,Li9.81Sn0.81P2.19S12,5.50E-03,,137.0,252040.0,10.1107/s2052520615022283
251,Li10GeP2S12,1.20E-02,0.25,137.0,255749.0,10.1038/nmat3066
252,Li10.2Si1.2P1.8S12,4.16E-03,,137.0,,10.1021/acs.chemmater.7b00886.s001
253,Li10.275Si1.275P1.725S12,5.61E-03,,137.0,,
254,Li10.35Si1.35P1.65S12,6.68E-03,,137.0,,10.1021/acs.chemmater.7b00886.s001
255,Li10.425Si1.425P1.575S12,5.22E-03,,137.0,,10.1021/acs.chemmater.7b00886.s001
256,Li10GeP2S12,1.21E-02,,137.0,,10.1021/acs.chemmater.7b00886.s001
257,Li10.05Ge1.05P1.95S12,1.25E-02,,137.0,,10.1021/acs.chemmater.7b00886.s001
258,Li10.2Ge1.2P1.8S12,1.36E-02,,137.0,,10.1021/acs.chemmater.7b00886.s001
259,Li10.35Ge1.35P1.65S12,1.41E-02,,137.0,,10.1021/acs.chemmater.7b00886.s001
260,Li10.5Ge1.5P1.5S12,1.09E-02,,137.0,,10.1021/acs.chemmater.7b00886.s001
261,Li9.79Sn0.79P2.21S12,4.56E-03,,137.0,,10.1021/acs.chemmater.7b00886.s001
262,Li9.81Sn0.81P2.19S12,4.98E-03,,137.0,,10.1021/acs.chemmater.7b00886.s001
263,Li9.87Sn0.87P2.13S12,4.32E-03,,137.0,,10.1021/acs.chemmater.7b00886.s001
264,Li9.9Sn0.9P2.1S12,3.66E-03,,137.0,,10.1021/acs.chemmater.7b00886.s001
265,Li10SnP2S12,3.65E-03,,137.0,,10.1021/acs.chemmater.7b00886.s001
266,Li10.2(Sn0.2Si0.8)1.2P1.8S12,7.82E-03,,137.0,5667.0,10.1021/acs.chemmater.7b00886.s001
267,Li10.5(Sn0.2Si0.8)1.5P1.5S12,8.79E-03,,137.0,5668.0,10.1021/acs.chemmater.7b00886.s001
268,Li10.35(Sn0.2Si0.8)1.35P1.65S12,1.08E-02,,137.0,5669.0,
269,Li10.35(Sn0.27Si1.08)P1.65S12,1.10E-03,0.197,137.0,257946.0,10.1021/acs.chemmater.7b00886.s001
270,Li10.2(Sn0.2Si0.8)1.2P1.8S12,2.69E-03,,137.0,257948.0,
271,Li10GeP2S12,1.43E-03,0.24,137.0,,10.1016/j.ssi.2017.01.014
272,Li9.8Ba0.1GeP2S12,5.61E-04,,137.0,,10.1016/j.ssi.2017.01.014
273,Li9.6Ba0.2GeP2S12,5.72E-04,,137.0,,10.1016/j.ssi.2017.01.014
274,Li9.4Ba0.3GeP2S12,7.07E-04,0.29,137.0,,10.1016/j.ssi.2017.01.014
275,Li9.2Ba0.4GeP2S12,3.16E-04,,137.0,,10.1016/j.ssi.2017.01.014
276,Li9Ba0.5GeP2S12,9.98E-05,,137.0,,10.1016/j.ssi.2017.01.014
277,Li10GeP2S12,5.00E-03,0.35,137.0,,10.1021/acs.chemmater.6b02424.s001
278,LiLaNb2O7,<1E-8,,139.0,72566.0,
279,Li4Sr3Nb5.77Fe0.23O19.77,<1E-10,,139.0,87823.0,10.1021/cm980736j
280,Li4Sr3Nb6O20,<1E-10,,139.0,87824.0,10.1021/cm980736j
281,Li4Sr3.056Nb6O20,<1E-10,0.74,139.0,109168.0,
282,LiScO2,1.00E-12,0.87,141.0,36124.0,10.1016/0167-2738(81)90021-7
283,r-LiAlO2,1.10E-12,0.97,141.0,99517.0,10.1016/0167-2738(81)90021-7
284,Li3BN2,8.70E-08,0.55,141.0,155126.0,10.1016/0022-4596(87)90135-6
285,Li4SrN2,2.30E-13,0.9,141.0,87413.0,
286,LiScO2,<1E-10,1.047,141.0,257819.0,10.2320/matertrans.y-m2016816
287,Li0.9Sc0.9Zr0.1O2,<1E-10,0.912,141.0,257820.0,10.2320/matertrans.y-m2016816
288,Li7La3HfO12,9.85E-07,0.53,142.0,174202.0,10.1016/j.jssc.2009.10.030
289,Li7La3Zr2O12,1.63E-06,0.54,142.0,183684.0,10.1016/j.jssc.2009.05.020
290,Li7La3Zr2O12,5.00E-07,0.59,142.0,,
291,Li7La3Zr2O12,9.90E-06,0.43,142.0,238687.0,
292,LiGaSiO4,3.00E-16,0.9,146.0,65125.0,10.1016/0167-2738(87)90048-8
293,LiGa0.5Al0.5GeO4,<1E-10,1.06,146.0,257740.0,10.1149/2.1111610jes
294,LiAlGeO4,<1E-10,0.97,146.0,257741.0,10.1149/2.1111610jes
295,LiGaGeO4,<1E-10,1.12,148.0,257739.0,10.1149/2.1111610jes
296,LiTi2(PO4)3,1.61E-04,0.21,148.0,,10.1021/ic400577v
297,Li1.2Ti1.8Al0.2(PO4)3,4.82E-03,0.18,148.0,,10.1021/ic400577v
298,LiNaSO4,8.80E-10,,159.0,14364.0,10.1016/0167-2738(90)90312-f
299,Li3.333Mg0.333P2S6,8.20E-08,0.517,162.0,95606.0,10.1016/s0167-2738(02)00007-3
300,Li2.667Mg0.667P2S6,4.00E-06,0.46,162.0,95607.0,10.1016/s0167-2738(02)00007-3
301,Li4P2S6,2.38E-07,0.29,162.0,242170.0,10.1016/j.ssi.2015.10.015
302,Li4P2S6,1.60E-10,0.48,162.0,,10.1021/acs.chemmater.6b04175.s002
303,Li3YCl6,5.39E-04,0.4,164.0,,10.1002/adma.201803075
304,Li3ErCl6,3.30E-04,0.41,164.0,50151.0,10.1016/j.isci.2019.05.036
305,Li4.4Al0.4Ge0.6S4,4.33E-05,0.38,164.0,235201.0,10.1021/acs.chemmater.8b03175.s003
306,Li4.4Al0.4Sn0.6S4,3.60E-06,0.15,164.0,235207.0,10.1021/acs.chemmater.8b03175.s003
307,Li5NCl2,1.20E-06,0.5,166.0,84763.0,10.1016/0025-5408(79)90191-0
308,LiHf2(PO4)3,2.83E-07,,167.0,,
309,LiZr2(PO4)3,2.96E-10,,167.0,201935.0,10.1002/chin.199345017
310,LiGe2(PO4)3,3.33E-07,,167.0,263767.0,10.1002/chin.199345017
311,Li1.1Ti1.9Sc0.1(PO4)3,3.89E-04,0.3,167.0,,10.1021/acs.inorgchem.6b02274
312,Li1.2Ti1.8Sc0.2(PO4)3,2.51E-03,0.25,167.0,,10.1021/acs.inorgchem.6b02274
313,Li1.3Ti1.7Sc0.3(PO4)3,7.91E-04,0.28,167.0,,10.1021/acs.inorgchem.6b02274
314,Li1.4Ti1.6Sc0.4(PO4)3,1.99E-04,0.31,167.0,,10.1021/acs.inorgchem.6b02274
315,Li1.5Ti1.5Sc0.5(PO4)3,9.74E-05,0.32,167.0,,10.1021/acs.inorgchem.6b02274
316,LiTi2(PO4)3,7.61E-06,0.38,167.0,95979.0,10.1021/acs.inorgchem.6b02274
317,LiGe2(PO4)3,4.83E-09,0.654,167.0,69763.0,10.1021/acsami.8b00842
318,Li1.2Al0.2Ge1.8(PO4)3,4.83E-05,0.387,167.0,263760.0,10.1021/acsami.8b00842
319,Li1.4Al0.4Ge1.6(PO4)3,1.88E-04,0.407,167.0,263762.0,10.1021/acsami.8b00842
320,Li1.5Al0.5Ge1.5(PO4)3,3.36E-04,0.426,167.0,263763.0,10.1021/acsami.8b00842
321,Li1.7Al0.7Ge1.3(PO4)3,2.64E-04,0.45,167.0,263765.0,10.1021/acsami.8b00842
322,Li1.8Al0.8Ge1.2(PO4)3,1.37E-04,0.429,167.0,263766.0,10.1021/acsami.8b00842
323,LiTi2(PO4)3,1.00E-04,,167.0,,10.1149/1.2086597; 10.1246/cl.1990.331
324,Li1.2Ti2Si0.2P2.8O12,8.60E-05,,167.0,,10.1149/1.2086597
325,Li1.3Ti2Si0.3P2.7O12,3.20E-04,,167.0,,10.1149/1.2086597
326,Li1.4Ti2Si0.4P2.6O12,1.50E-04,,167.0,,
327,Li1.5Ti2Si0.5P2.5O12,9.60E-05,,167.0,,10.1149/1.2086597
328,Li1.3Al0.3Ti1.7(PO4)3,3.00E-03,,167.0,,
329,Li1.4Al0.4Ti1.6(PO4)3,3.88E-04,,167.0,,10.1149/1.2086597
330,Li1.5Al0.5Ti1.5(PO4)3,2.48E-04,,167.0,,10.1149/1.2086597
331,Li1.2Cr0.2Ti1.8(PO4)3,1.82E-05,,167.0,,10.1149/1.2086597
332,Li1.3Cr0.3Ti1.7(PO4)3,3.51E-05,,167.0,,10.1149/1.2086597
333,Li1.4Cr0.4Ti1.6(PO4)3,1.49E-04,,167.0,,10.1149/1.2086597
334,Li1.5Cr0.5Ti1.5(PO4)3,3.86E-04,,167.0,,10.1149/1.2086597
335,Li1.6Cr0.6Ti1.4(PO4)3,1.26E-04,,167.0,,10.1149/1.2086597
336,Li1.7Cr0.7Ti1.3(PO4)3,8.05E-06,,167.0,,10.1149/1.2086597
337,Li1.2Ga0.2Ti1.8(PO4)3,1.62E-04,,167.0,,10.1149/1.2086597
338,Li1.3Ga0.3Ti1.7(PO4)3,2.61E-04,,167.0,,10.1149/1.2086597
339,Li1.4Ga0.4Ti1.6(PO4)3,1.28E-04,,167.0,,10.1149/1.2086597
340,Li1.5Ga0.5Ti1.5(PO4)3,1.22E-04,,167.0,,10.1149/1.2086597
341,Li1.2Fe0.2Ti1.8(PO4)3,1.80E-04,,167.0,,
342,Li1.3Fe0.3Ti1.7(PO4)3,2.46E-04,,167.0,,
343,Li1.4Fe0.4Ti1.6(PO4)3,3.92E-04,,167.0,,10.1149/1.2086597
344,Li1.2Sc0.2Ti1.8(PO4)3,6.90E-04,,167.0,,10.1149/1.2086597
345,Li1.3Sc0.3Ti1.7(PO4)3,7.03E-04,,167.0,,10.1149/1.2086597
346,Li1.4Sc0.4Ti1.6(PO4)3,5.15E-04,,167.0,,10.1149/1.2086597
347,Li1.5Sc0.5Ti1.5(PO4)3,2.53E-04,,167.0,,10.1149/1.2086597
348,Li1.2In0.2Ti1.8(PO4)3,3.90E-04,,167.0,,10.1149/1.2086597
349,Li1.3In0.3Ti1.7(PO4)3,3.93E-04,,167.0,,10.1149/1.2086597
350,Li1.4In0.4Ti1.6(PO4)3,3.02E-04,,167.0,,10.1149/1.2086597
351,Li1.5In0.5Ti1.5(PO4)3,2.04E-04,,167.0,,10.1149/1.2086597
352,Li1.2La0.2Ti1.8(PO4)3,8.00E-05,,167.0,,10.1149/1.2086597
353,Li1.3La0.3Ti1.7(PO4)3,5.23E-04,,167.0,,10.1149/1.2086597
354,Li1.4La0.4Ti1.6(PO4)3,4.98E-04,,167.0,,10.1149/1.2086597
355,Li1.5La0.5Ti1.5(PO4)3,2.81E-04,,167.0,,10.1149/1.2086597
356,Li1.5Fe0.5Ti1.5(PO4)3,1.74E-04,,167.0,55751.0,10.1149/1.2086597
357,Li0.87Hf2.032P3O12,1.29E-05,0.33,167.0,83501.0,10.1149/1.2086597
358,Li1.2Al0.2Ti1.8(PO4)3,5.95E-04,,167.0,427621.0,10.1149/1.2086597
359,Li(Ti1.4Sn0.6)(PO4)3,2.28E-05,0.32,167.0,183672.0,10.1016/j.physb.2011.11.006
360,Li(Ti0.6Sn1.4)(PO4)3,9.42E-06,,167.0,183676.0,10.1016/j.physb.2011.11.006
361,Li(Ti0.4Sn1.6)(PO4)3,3.15E-06,,167.0,183677.0,10.1016/j.physb.2011.11.006
362,Li1.15Y0.15Zr1.85(PO4)3,1.40E-04,0.39,167.0,191891.0,10.1016/j.jpowsour.2013.03.175
363,LiZr2(PO4)3,1.00E-09,0.76,167.0,201935.0,
364,Li1.3(Al0.3Ti1.7)(PO4)3,8.02E-07,,167.0,253240.0,10.1016/j.physb.2016.08.020
365,Li1.3(Al0.23Ga0.07Ti1.7)(PO4)3,4.46E-06,,167.0,253241.0,
366,Li1.3(Al0.23Sc0.07Ti1.7)(PO4)3,1.94E-07,,167.0,253242.0,10.1016/j.physb.2016.08.020
367,Li1.3(Al0.23Y0.07Ti1.7)(PO4)3,3.84E-08,,167.0,253243.0,10.1016/j.physb.2016.08.020
368,Li1.3Al0.3Ti1.7(PO4)3,7.00E-04,,167.0,257190.0,
369,LiZr2(PO4)3,8.50E-05,,167.0,,10.1021/acs.chemmater.7b01463
370,Li1.025Y0.025Zr1.975(PO4)3,1.28E-04,,167.0,,10.1021/acs.chemmater.7b01463
371,Li1.05Y0.05Zr1.95(PO4)3,1.30E-04,,167.0,,10.1021/acs.chemmater.7b01463
372,Li1.1Y0.1Zr1.9(PO4)3,1.00E-04,,167.0,,10.1021/acs.chemmater.7b01463
373,Li1.1Al0.1Ge1.9(PO4)3,1.29E-05,,167.0,,10.1021/acs.chemmater.7b01463
374,Li1.2Al0.2Ge1.8(PO4)3,1.89E-05,0.46,167.0,,10.1021/acs.chemmater.7b01463
375,Li1.3Al0.3Ge1.7(PO4)3,1.91E-04,,167.0,,10.1021/acs.chemmater.7b01463
376,Li1.4Al0.4Ge1.6(PO4)3,3.17E-04,0.37,167.0,,10.1021/acs.chemmater.7b01463
377,Li1.5Al0.5Ge1.5(PO4)3,3.45E-04,,167.0,,10.1021/acs.chemmater.7b01463
378,Li1.6Al0.6Ge1.4(PO4)3,3.94E-04,0.37,167.0,,10.1021/acs.chemmater.7b01463
379,Li1.7Al0.7Ge1.3(PO4)3,2.75E-04,,167.0,,10.1021/acs.chemmater.7b01463
380,Li1.8Al0.8Ge1.2(PO4)3,1.23E-04,0.43,167.0,,10.1021/acs.chemmater.7b01463
381,LiGe2(PO4)3,3.12E-09,0.6,167.0,,10.1016/s0167-2738(97)00434-7
382,Li0.86Hf2.035(PO4)3,9.20E-08,0.48,167.0,,10.1021/cm970078n
383,Li1.7Al0.3Ti1.6(PO4)3,5.00E-05,,167.0,,
384,Li1.2In0.2Ti1.8(PO4)3,8.22E-05,0.32,167.0,,10.1021/cm030422i
385,Li1.3Al0.2Sc0.1Ti1.7(PO4)3,9.72E-04,0.25,167.0,,10.1016/j.ssi.2012.03.045
386,Li1.3Al0.15Sc0.15Ti1.7(PO4)3,1.24E-03,0.23,167.0,,10.1016/j.ssi.2012.03.045
387,Li1.3Al0.1Sc0.2Ti1.7(PO4)3,4.29E-04,0.26,167.0,,10.1016/j.ssi.2012.03.045
388,Li1.3Sc0.3Ti1.7(PO4)3,4.52E-04,0.25,167.0,,10.1016/j.ssi.2012.03.045
389,Li1.3Al0.3Ti1.7(PO4)3,1.13E-03,0.23,167.0,257190.0,10.1016/j.ssi.2012.03.045
390,LiTi(PO4)3,6.00E-05,0.33,167.0,,
391,Li1.05Al0.05Ti0.95(PO4)3,1.10E-03,0.31,167.0,,
392,Li1.1Al0.1Ti0.9(PO4)3,6.70E-04,0.32,167.0,,
393,Li1.2Al0.2Ti0.8(PO4)3,4.00E-03,0.31,167.0,,
394,Li1.3Al0.3Ti0.7(PO4)3,6.20E-03,0.3,167.0,,
395,Li1.4Al0.4Ti0.6(PO4)3,3.30E-03,0.29,167.0,,
396,Li1.05Cr0.05Ti0.95(PO4)3,1.80E-04,0.33,167.0,,
397,Li1.1Cr0.1Ti0.9(PO4)3,2.60E-04,0.32,167.0,,
398,Li1.2Cr0.2Ti0.8(PO4)3,4.30E-04,0.31,167.0,,
399,Li1.3Cr0.3Ti0.7(PO4)3,2.90E-04,0.32,167.0,,
400,Li1.05Fe0.05Ti0.95(PO4)3,1.30E-04,0.34,167.0,,
401,Li1.1Fe0.1Ti0.9(PO4)3,6.30E-04,0.34,167.0,,
402,Li1.2Fe0.2Ti0.8(PO4)3,1.40E-03,0.32,167.0,,
403,Li1.3Fe0.3Ti0.7(PO4)3,2.30E-03,0.31,167.0,,
404,Li1.5Fe0.5Ti0.5(PO4)3,2.70E-04,0.32,167.0,,
405,LiGe2(PO4)3,3.37E-07,0.38,167.0,,10.1002/chin.199246011
406,Li1.3Al0.3Ge1.7(PO4)3,1.42E-04,0.37,167.0,,10.1002/chin.199246011
407,Li1.7Al0.7Ge1.3(PO4)3,2.04E-04,,167.0,,
408,Li1.3Cr0.3Ge1.7(PO4)3,8.87E-05,0.39,167.0,,10.1002/chin.199246011
409,Li1.5Cr0.5Ge1.5(PO4)3,1.21E-04,0.37,167.0,,10.1002/chin.199246011
410,Li1.7Cr0.7Ge1.3(PO4)3,2.46E-05,,167.0,,10.1002/chin.199246011
411,Li1.3Ga0.3Ge1.7(PO4)3,4.47E-05,0.38,167.0,,10.1002/chin.199246011
412,Li1.5Ga0.5Ge1.5(PO4)3,2.01E-05,,167.0,,
413,Li1.3Fe0.3Ge1.7(PO4)3,2.99E-05,0.39,167.0,,10.1002/chin.199246011
414,Li1.5Fe0.5Ge1.5(PO4)3,2.56E-05,,167.0,,
415,Li1.3Sc0.3Ge1.7(PO4)3,5.59E-05,,167.0,,10.1002/chin.199246011
416,Li1.3In0.3Ge1.7(PO4)3,9.22E-06,,167.0,,10.1002/chin.199246011
417,Li1.5In0.5Ge1.5(PO4)3,5.81E-06,,167.0,,10.1002/chin.199246011
418,Li1.5Al0.5Ge1.5(PO4)3,2.86E-04,0.38,167.0,263764.0,10.1002/chin.199246011
419,LiIO3,1.90E-07,,173.0,35473.0,10.1016/s0038-1098(00)00247-7
420,Li9Mg3(PO4)4F3,<1E-10,0.835,173.0,426103.0,10.1039/c3ta15264b
421,Pb6.12Ca1.9Li1.96(PO4)6,<1E-10,1.05,176.0,59615.0,10.1006/jssc.2002.9596
422,LiNdSiO4,<1E-10,,176.0,,10.1016/0167-2738(95)00240-5
423,LiDySiO4,<1E-10,,176.0,,
424,Li2La8Si6O25,<1E-10,,176.0,,10.1016/0167-2738(95)00240-5
425,Li3La7Si6O24,<1E-10,,176.0,,10.1016/0167-2738(95)00240-5
426,Li0.284Sm4.512Si3O12.91,<1E-10,,176.0,83279.0,10.1016/0167-2738(95)00240-5
427,LiLa9Si6O26,<1E-10,,176.0,291218.0,10.1016/0167-2738(95)00240-5
428,LiEu9Si6O26,<1E-10,,176.0,291220.0,10.1016/0167-2738(95)00240-5
429,LiAlSiO4,2.00E-09,0.68,181.0,55665.0,10.1016/0375-9601(75)90788-4
430,Li3(NH2)2I,1.00E-05,0.58,186.0,167528.0,
431,Ba3LiTa5ZrSi4O26,<1E-10,0.79,189.0,239277.0,10.1016/j.ssi.2015.08.011
432,Li3N,1.20E-03,0.25,191.0,26540.0,10.1063/1.89283
433,Li3N,3.00E-04,0.26,191.0,156894.0,10.1016/0167-2738(83)90045-0
434,Fe2Na2K(Li3Si12O30),<1E-10,1.22,192.0,235750.0,10.1016/j.jssc.2018.05.008
435,Li3P,7.03E-04,0.18,194.0,642223.0,10.1016/0167-2738(89)90438-4
436,Li5.5K0.25La2.75Nb2O12,3.19E-03,0.49,199.0,,10.1016/j.jssc.2005.12.025
437,Li5.5La3Nb1.75In0.25O12,8.07E-03,0.49,199.0,,10.1016/j.jssc.2005.12.025
438,Li6BaLa2Nb2O12,6.00E-06,0.44,199.0,,
439,Li5La3Nb2O12,8.00E-06,0.43,199.0,54865.0,
440,(K0.1Li0.9)(SbO3),1.36E-08,,201.0,200984.0,10.1016/0167-2738(81)90178-8
441,Li8GeP4,1.80E-05,0.435,205.0,235184.0,10.1021/acs.chemmater.8b02759
442,Li8SiP4,4.50E-05,0.404,205.0,235186.0,10.1021/acs.chemmater.8b02759
443,Li3AlN2,5.00E-08,0.45,206.0,257464.0,10.1016/0167-2738(85)90106-7
444,Li2MgTi3O8,<1E-10,0.71,212.0,86165.0,10.1039/a800234g
445,Li2CoTi3O8,<1E-10,1.33,212.0,86166.0,10.1039/a800234g
446,Li2CoGe3O8,<1E-10,1.49,212.0,86167.0,10.1039/a800234g
447,Li2ZnGe3O8,<1E-10,2.14,212.0,86169.0,10.1039/a800234g
448,(Li0.61Mg0.39)(Li0.46Mg0.005Ti0.035)Ti1.5O4,6.56E-10,0.685,212.0,168144.0,10.1016/j.ssi.2010.06.003
449,(Li0.55Mg0.45)(Li0.445Mg0.055)Ti1.5O4,1.53E-11,0.786,212.0,168145.0,10.1016/j.ssi.2010.06.003
450,Li5NI2,4.00E-06,,216.0,16800.0,10.1016/0025-5408(81)90124-0
451,Li2VCl4,6.95E-06,,216.0,74959.0,10.1016/0167-2738(83)90223-0
452,Li6PS5Cl0.25Br0.75,1.86E-03,0.328,216.0,,10.1021/jacs.7b06327.s001
453,Li6PS5Cl,2.05E-03,0.452,216.0,259200.0,10.1021/jacs.7b06327.s001
454,Li6PS5Cl0.5Br0.5,3.33E-03,0.367,216.0,259201.0,
455,Li6PS5Br,1.15E-03,0.303,216.0,259202.0,10.1021/jacs.7b06327.s001
456,Li6PS5Br0.5I0.5,2.62E-05,0.312,216.0,259203.0,10.1021/jacs.7b06327.s001
457,Li6PS5I,1.30E-06,0.383,216.0,259204.0,10.1021/jacs.7b06327.s001
458,Li6PS5Cl0.75Br0.25,2.26E-03,0.408,216.0,259206.0,10.1021/jacs.7b06327.s001
459,Li6PS5Br0.75I0.25,1.12E-04,0.321,216.0,259209.0,10.1021/jacs.7b06327.s001
460,Li6PS5Br0.25I0.75,4.72E-06,0.351,216.0,259211.0,
461,Li6PS5Br,7.01E-04,0.194,216.0,234584.0,10.1039/c7ta08581h
462,Li6.025P0.975Si0.025S5Br,8.78E-04,0.196,216.0,234585.0,10.1039/c7ta08581h
463,Li6.05P0.95Si0.05S5Br,4.37E-04,0.173,216.0,234586.0,10.1039/c7ta08581h
464,Li6.075P0.925Si0.075S5Br,8.73E-04,0.178,216.0,234587.0,10.1039/c7ta08581h
465,Li6.1P0.95Si0.1S5Br,7.99E-04,0.22,216.0,234588.0,
466,Li6.125P0.875Si0.125S5Br,9.02E-04,0.189,216.0,234589.0,10.1039/c7ta08581h
467,Li6.175P0.825Si0.175S5Br,9.31E-04,0.142,216.0,234591.0,10.1039/c7ta08581h
468,Li6.2P0.8Si0.2S5Br,1.69E-03,0.25,216.0,234592.0,10.1039/c7ta08581h
469,Li6.225P0.775Si0.225S5Br,1.08E-03,0.248,216.0,234593.0,10.1039/c7ta08581h
470,Li6.25P0.75Si0.25S5Br,1.41E-03,0.223,216.0,234594.0,10.1039/c7ta08581h
471,Li6.3P0.7Si0.3S5Br,1.65E-03,0.236,216.0,234595.0,10.1039/c7ta08581h
472,Li6.35P0.65Si0.35S5Br,2.34E-03,0.142,216.0,234596.0,10.1039/c7ta08581h
473,Li6.5P0.5Si0.5S5Br,2.19E-03,0.27,216.0,234597.0,10.1039/c7ta08581h
474,Li7Ge3PS12,1.10E-04,0.259,216.0,258187.0,10.1016/j.jssc.2016.12.001
475,Li6B0.9PH3.6S4.9,1.80E-03,0.166,216.0,264526.0,10.1021/acsomega.8b00377
476,Li6PS5Cl,1.30E-03,0.33,216.0,,10.1016/j.ssi.2012.06.008
477,Li6PS5Br,2.77E-03,0.31,216.0,267193.0,10.1021/acs.inorgchem.8b02443
478,Li6P(S4.9Se0.1)Br,3.20E-03,0.33,216.0,267194.0,10.1021/acs.inorgchem.8b02443
479,Li6P(S4.8Se0.2)Br,3.92E-03,0.34,216.0,267195.0,
480,Li6P(S4.7Se0.3)Br,3.62E-03,0.33,216.0,267196.0,10.1021/acs.inorgchem.8b02443
481,Li6P(S4.6Se0.4)Br,3.64E-03,0.33,216.0,267197.0,10.1021/acs.inorgchem.8b02443
482,Li6P(S4.5Se0.5)Br,2.68E-03,0.34,216.0,267198.0,10.1021/acs.inorgchem.8b02443
483,Li6P(S4.4Se0.6)Br,2.78E-03,0.34,216.0,267199.0,10.1021/acs.inorgchem.8b02443
484,Li6P(S4.3Se0.7)Br,3.01E-03,0.35,216.0,267200.0,10.1021/acs.inorgchem.8b02443
485,Li6P(S4.2Se0.8)Br,3.48E-03,0.34,216.0,267201.0,10.1021/acs.inorgchem.8b02443
486,Li6P(S4.1Se0.9)Br,3.82E-03,0.34,216.0,267202.0,10.1021/acs.inorgchem.8b02443
487,Li6P(S4Se)Br,3.61E-03,0.34,216.0,267203.0,10.1021/acs.inorgchem.8b02443
488,Li6PO5Cl,5.54E-10,0.66,216.0,421479.0,10.1002/zaac.201000121
489,Li6PS5Br,3.20E-05,0.32,216.0,234598.0,10.1002/pssa.201001117
490,Li6PS5Cl,3.30E-05,0.38,216.0,259205.0,10.1002/pssa.201001117
491,Li6PS5I,2.20E-04,0.26,216.0,259212.0,10.1002/pssa.201001117
492,Li6PS5I,1.26E-06,0.38,216.0,,10.1021/jacs.8b10282.s001
493,Li6P0.92Ge0.08S5I,9.02E-06,0.39,216.0,,10.1021/jacs.8b10282.s001
494,Li6P0.85Ge0.15S5I,3.99E-05,0.36,216.0,,10.1021/jacs.8b10282.s001
495,Li6P0.75Ge0.25S5I,3.26E-05,0.36,216.0,,10.1021/jacs.8b10282.s001
496,Li6P0.74Ge0.26S5I,1.51E-04,0.3,216.0,,10.1021/jacs.8b10282.s001
497,Li6P0.64Ge0.36S5I,6.58E-04,0.24,216.0,,
498,Li6P0.53Ge0.47S5I,1.52E-03,0.24,216.0,,10.1021/jacs.8b10282.s001
499,Li6P0.48Ge0.52S5I,1.83E-03,0.23,216.0,,10.1021/jacs.8b10282.s001
500,Li6P0.31Ge0.69S5I,5.16E-03,0.24,216.0,,
501,Li6P0.21Ge0.79S5I,5.41E-03,0.25,216.0,,10.1021/jacs.8b10282.s001
502,Li6PS5Cl,1.31E-06,0.38,216.0,,10.1002/zaac.201100158
503,Li6PS5Br,2.41E-05,0.16,216.0,259208.0,
504,Li6PS5I,4.10E-07,0.32,216.0,418489.0,10.1002/zaac.201100158
505,Li6PS5I,9.24E-05,,216.0,,10.1021/acs.nanolett.0c01028.s001
506,Li6.1P0.9Sn0.1S5I,1.61E-04,,216.0,,10.1021/acs.nanolett.0c01028.s001
507,Li6.2P0.8Sn0.2S5I,2.32E-04,,216.0,,10.1021/acs.nanolett.0c01028.s001
508,Li6.25P0.75Sn0.25S5I,2.92E-04,,216.0,,10.1021/acs.nanolett.0c01028.s001
509,Li6.3P0.7Sn0.3S5I,3.06E-04,,216.0,,10.1021/acs.nanolett.0c01028.s001
510,Li6.5P0.5Sn0.5S5I,2.35E-04,,216.0,,10.1021/acs.nanolett.0c01028.s001
511,Li6.4P0.6Ge0.4S5I,2.51E-04,,216.0,,10.1021/acs.nanolett.0c01028.s001
512,Li6.45P0.55Ge0.45S5I,3.65E-04,,216.0,,10.1021/acs.nanolett.0c01028.s001
513,Li6.5P0.5Ge0.5S5I,5.42E-04,,216.0,,10.1021/acs.nanolett.0c01028.s001
514,Li6.55P0.45Ge0.55S5I,4.11E-04,,216.0,,10.1021/acs.nanolett.0c01028.s001
515,Li6.6P0.4Ge0.6S5I,2.74E-04,,216.0,,10.1021/acs.nanolett.0c01028.s001
516,Li6.8P0.2Ge0.8S5I,5.21E-05,,216.0,,10.1021/acs.nanolett.0c01028.s001
517,LiCe(BH4)3Cl,1.03E-04,,217.0,185218.0,10.1021/cm300792t
518,Li7PN4,1.60E-07,0.4,218.0,69017.0,10.1016/0167-2738(90)90432-q
519,β-Li8GeP4,8.60E-05,0.394,218.0,235185.0,10.1021/acs.chemmater.8b02759
520,Li4B7O12Cl,2.40E-05,,219.0,1125.0,10.1107/s0567740877009443
521,Fe0.16La2.95Li5.68Zr2O12,9.35E-04,0.29,220.0,431391.0,
522,Fe0.19La2.95Li5.57Zr2O12,1.38E-03,0.28,220.0,431392.0,10.1021/acs.chemmater.6b02516.s004
523,Li3ClO,2.50E-02,,221.0,,10.1039/c3ta15087a
524,Li2.99Ba0.005Cl0.5I0.5,2.50E-03,0.06,221.0,,10.1039/c3ta15087a
525,Li0.31La0.63((Ti0.9Co0.1)O3,2.60E-04,,221.0,151533.0,10.1016/j.mseb.2004.07.003
526,(La0.49Li0.461Sr0.049)(TiO3),7.09E-04,0.33,221.0,190825.0,10.1016/j.ceramint.2013.05.083
527,(La0.46Li0.429Sr0.111)(TiO3),1.97E-04,0.33,221.0,190826.0,10.1016/j.ceramint.2013.05.083
528,(La0.402Li0.368Sr0.230)(TiO3),2.87E-05,0.36,221.0,190827.0,10.1016/j.ceramint.2013.05.083
529,Li2(OH)0.9F0.1Cl,3.86E-05,0.52,221.0,,
530,Li2(OH)Br,1.20E-06,0.75,221.0,200874.0,10.1002/ange.201604554
531,Li9NS3,8.30E-07,0.52,221.0,240749.0,10.1039/c5ta05432j
532,(La0.55Li0.45)(Ti0.9Al0.1)O3,1.51E-03,,221.0,254045.0,10.1016/j.jallcom.2017.05.278
533,(La0.6Li0.4)(Ti0.8Al0.2)O3,5.68E-04,,221.0,254046.0,
534,(La0.65Li0.35)(Ti0.7Al0.3)O3,1.61E-04,,221.0,254047.0,10.1016/j.jallcom.2017.05.278
535,(La0.7Li0.3)(Ti0.6Al0.4)O3,1.04E-07,,221.0,254048.0,10.1016/j.jallcom.2017.05.278
536,(Li0.16Sr0.69)(Ga0.25Ta0.75)O3,3.69E-06,0.359,221.0,291520.0,10.1016/j.jssc.2015.01.007
537,Li0.375Sr0.4375Zr0.25Ta0.75O3,2.00E-04,0.26,221.0,,
538,Li0.25Sr0.625Ta0.5Zr0.5O3,3.34E-07,0.42,221.0,,10.1016/j.ssi.2004.01.008
539,Li0.375Sr0.4375Hf0.25Ta0.75O3,3.80E-04,0.36,221.0,,10.1021/acsami.6b03070.s001
540,Li0.375Sr0.4375Zr0.25Nb0.75O3,2.00E-05,0.26,221.0,,10.1016/j.jpowsour.2015.12.065
541,Li0.25Sr0.625Zr0.5Nb0.5O3,2.75E-07,0.36,221.0,,10.1016/j.jpowsour.2015.12.065
542,Li2.99Ba0.005ClO,2.50E-02,0.13,221.0,,10.1039/c3ta15087a
543,Li2.99Ba0.005Cl0.5I0.5O,3.37E-03,,221.0,,10.1039/c3ta15087a
544,Sm0.5Li0.42TiO2.96,3.93E-10,0.58,221.0,,10.1016/s0022-3697(96)00226-0
545,La0.52Li0.35TiO2.96,9.11E-04,0.32,221.0,,10.1016/s0022-3697(96)00226-0
546,La0.61Li0.15TiO3,2.06E-04,,221.0,,10.1016/0167-2738(96)00100-2
547,La0.58Li0.24TiO3,7.22E-04,,221.0,,10.1016/0167-2738(96)00100-2
548,La0.55Li0.33TiO3,1.58E-03,,221.0,,10.1016/0167-2738(96)00100-2
549,La0.54Li0.36TiO3,9.79E-03,,221.0,,10.1016/0167-2738(96)00100-2
550,La0.52Li0.42TiO3,7.21E-04,,221.0,,10.1016/0167-2738(96)00100-2
551,La0.6Sr0.06Li0.06TiO3,1.13E-05,0.37,221.0,,10.1021/cm020609u
552,La0.56Sr0.1Li0.1TiO3,1.37E-05,0.37,221.0,,10.1021/cm020609u
553,La0.51Sr0.15Li0.15TiO3,5.30E-05,0.38,221.0,,10.1021/cm020609u
554,La0.41Sr0.25Li0.25TiO3,7.64E-05,0.35,221.0,,10.1021/cm020609u
555,La0.385Sr0.275Li0.275TiO3,6.04E-05,0.37,221.0,,10.1021/cm020609u
556,La0.36Sr0.3Li0.3TiO3,1.92E-05,0.35,221.0,,10.1021/cm020609u
557,La0.61Li0.18TiO3,2.09E-04,,221.0,,
558,La0.58Li0.27TiO3,8.32E-04,,221.0,,10.1016/s0167-2738(98)00070-8
559,La0.56Li0.33TiO3,1.30E-03,,221.0,,10.1016/s0167-2738(98)00070-8
560,La0.55Li0.36TiO3,1.54E-03,0.33,221.0,,10.1016/s0167-2738(98)00070-8
561,La0.54Li0.39TiO3,1.25E-03,,221.0,,10.1016/s0167-2738(98)00070-8
562,La0.52Li0.45TiO3,7.85E-04,,221.0,,10.1016/s0167-2738(98)00070-8
563,Lao.51Li0.34TiO2.94,7.00E-05,0.36,221.0,,
564,Li3OBr,1.10E-06,0.74,221.0,67265.0,10.1021/ja305709z; 10.1016/j.ssi.2015.11.027
565,Li7.2N1.6Cl2.4,8.40E-07,0.49,225.0,49646.0,10.1016/0025-5408(79)90191-0
566,Li6NI3,3.70E-06,,225.0,83380.0,10.1016/0025-5408(81)90124-0
567,Li0.19La0.67(Ti0.9Co0.1)O3,1.08E-04,,225.0,151535.0,10.1016/j.mseb.2004.07.003
568,Li6NBr3,1.00E-08,0.69,225.0,84091.0,10.1016/j.jallcom.2015.01.082
569,LiI,1.00E-07,,225.0,414244.0,
570,Li(Li0.34Ti1.66)O4,6.03E-08,0.506,227.0,168137.0,
571,(Li0.916Mg0.084)(Li0.352Mg0.016Ti1.634)O4,1.73E-08,0.564,227.0,168139.0,10.1016/j.ssi.2010.06.003
572,(Li0.826Mg0.174)(Li0.374Mg0.026Ti1.60)O4,4.24E-09,0.615,227.0,168141.0,10.1016/j.ssi.2010.06.003
573,(Li0.74Mg0.26)(Li0.40Mg0.04Ti1.56)O4,1.51E-09,0.639,227.0,168142.0,10.1016/j.ssi.2010.06.003
574,Li2MnCl4,4.79E-06,,227.0,69678.0,10.1016/0167-2738(83)90223-0
575,Li2MgCl4,6.24E-07,,227.0,74957.0,
576,Li1.9Mn0.9Ga0.1Cl4,2.37E-07,,227.0,50305.0,10.1016/s0167-2738(96)00592-9
577,Li1.65Mn0.65In0.35Cl4,9.90E-08,,227.0,50306.0,10.1016/s0167-2738(96)00592-9
578,LiCdCl4,5.80E-07,0.44,227.0,74958.0,10.1016/0025-5408(81)90142-2
579,LiSrNb2O6F,<1E-10,0.604,227.0,236009.0,10.2497/jjspm.25.e1
580,LiSrTa2O6F,<1E-10,0.604,227.0,236010.0,10.2497/jjspm.25.e1
581,LiSr0.9Nb2O6F0.8,<1E-10,0.709,227.0,236011.0,10.2497/jjspm.25.e1
582,LiSr0.9Ta2O6F0.8,<1E-10,0.76,227.0,236012.0,10.2497/jjspm.25.e1
583,Li1.1SrNb1.9Zr0.1O6F,<1E-10,0.622,227.0,236013.0,10.2497/jjspm.25.e1
584,Li1.1SrTa1.9Zr0.1O6F,<1E-10,0.693,227.0,236014.0,10.2497/jjspm.25.e1
585,Li6SrLa2Nb2O12,4.20E-06,0.5,230.0,157628.0,10.1111/j.1551-2916.2005.00060.x
586,Li6CaLa2Nb2O12,1.60E-06,0.55,230.0,161386.0,10.1111/j.1551-2916.2005.00060.x
587,Li5.25Ba0.25La2.75Ta2O12,6.03E-06,0.479,230.0,,10.1007/s11581-007-0097-8
588,Li5.5Ba0.5La2.5Ta2O12,1.35E-05,0.455,230.0,,
589,Li6.25Ba1.25La1.75Ta2O12,5.05E-05,0.395,230.0,,
590,Li6.5Ba1.5La1.5Ta2O12,3.20E-05,0.402,230.0,,10.1007/s11581-007-0097-8
591,Li6.75Ba1.75La1.25Ta2O12,1.25E-05,0.418,230.0,,
592,Li7Ba2LaTa2O12,3.00E-06,0.442,230.0,,
593,Li5La3Ta2O12,4.33E-06,0.5,230.0,154400.0,10.1007/s11581-007-0097-8
594,Li6BaLa2Ta2O12,3.02E-05,0.419,230.0,237201.0,10.1007/s11581-007-0097-8
595,Li7La3Zr1.89Al0.15O12,3.40E-04,0.334,230.0,,10.1016/j.jpowsour.2013.03.049
596,Li7.06La3Y0.06Zr1.94O12,9.56E-04,0.26,230.0,,10.1016/j.elecom.2011.08.014
597,Li6.25La3Zr2Ga0.25O12,3.50E-04,,230.0,,
598,Li7La3Zr2O12,1.20E-04,,230.0,,10.1039/c2jm31413d; 10.1039/c2jm31413d
599,Li6.8La3Zr1.8Ta0.2O12,2.80E-04,,230.0,,10.1039/c2jm31413d; 10.1039/c2jm31413d
600,Li6.6La3Zr1.6Ta0.4O12,7.30E-04,,230.0,,10.1039/c2jm31413d; 10.1039/c2jm31413d
601,Li6.5La3Zr1.5Ta0.5O12,9.20E-04,,230.0,,10.1039/c2jm31413d; 10.1039/c2jm31413d
602,Li6.4La3Zr1.4Ta0.6O12,1.00E-03,0.35,230.0,,
603,Li6.2La3Zr1.2Ta0.8O12,3.20E-04,,230.0,,10.1039/c2jm31413d; 10.1039/c2jm31413d
