Repository: NRC-Mila/OBELiX

# Data

## Files

- `raw.xlsx`: Raw dataset
- `processed.csv`: Filtering out only necessary info for training
- `{train,test}_idx.csv`: Lists entry ids part of the train/test splits

## Directories
- `./randomized_cifs`: Cifs with added random noise

### Private directories (removed in public repo)

- `./cifs`: Original cif files
- `./anon_cifs`: Standardized cif files (pymatgen format) --> replace with ./randomized_cifs in scripts

## Scripts
All scripts are in the `scripts` directory. They are meant to be run from the `data` directory.
- `preprocessing.py`: Adds paper information, process data to be compatible with DAVE

File: data/misc/laskowski_with_dois.csv (part 2 of 2)
Unnamed: 0,Structure,σ(RT)(S cm-1),Ea (eV),space group,ICSD Entry,DOI
604,Li6La3ZrTaO12,1.60E-04,,230.0,,10.1039/c2jm31413d; 10.1039/c2jm31413d
605,Li7La3Zr2O12,1.20E-04,,230.0,,10.1039/c2jm31413d; 10.1039/c2jm31413d
606,Li6.8La3Zr1.8Ta0.2O12,2.80E-04,,230.0,,10.1039/c2jm31413d; 10.1039/c2jm31413d
607,Li6.6La3Zr1.6Ta0.4O12,7.30E-04,,230.0,,10.1039/c2jm31413d; 10.1039/c2jm31413d
608,Li6.5La3Zr1.5Ta0.5O12,9.20E-04,,230.0,,10.1039/c2jm31413d; 10.1039/c2jm31413d
609,Li6.4La3Zr1.4Ta0.6O12,1.00E-03,0.35,230.0,,
610,Li6.2La3Zr1.2Ta0.8O12,3.20E-04,,230.0,,10.1039/c2jm31413d; 10.1039/c2jm31413d
611,Li6La3ZrTaO12,1.60E-04,,230.0,,10.1039/c2jm31413d; 10.1039/c2jm31413d
612,Li6.8La3Zr1.8Ta0.2O12,7.80E-04,,230.0,,10.1149/2.024205esl
613,Li6.75La3Zr1.75Ta0.25O12,8.80E-04,,230.0,,10.1149/2.024205esl
614,Li6.65La3Zr1.65Ta0.35O12,7.70E-04,,230.0,,10.1149/2.024205esl
615,Li6.6La3Zr1.6Ta0.4O12,7.20E-04,,230.0,,10.1149/2.024205esl
616,Li6.55La3Zr1.55Ta0.45O12,6.90E-04,,230.0,,10.1149/2.024205esl
617,Li6La3ZrTaO12,4.40E-04,,230.0,,10.1149/2.024205esl
618,Li5La3Ta2O12,1.60E-04,,230.0,,10.1149/2.024205esl
619,Li6.7La3Zr1.7Ta0.3O12,9.60E-04,0.37,230.0,,10.1149/2.024205esl
620,Li6.5La3Zr1.5Ta0.5O12,6.70E-04,,230.0,183686.0,10.1149/2.024205esl
621,Li6.05Ga0.25La3Zr2O11.8F0.2,1.28E-03,0.28,230.0,,10.1021/acsami.8b17656
622,Li5.72Al0.26La3Zr1.5W0.25O12,4.90E-04,0.35,230.0,,10.1021/acs.chemmater.5b02429
623,Li6.8La3Zr1.9Mo0.1O12,8.00E-05,0.46,230.0,,10.1021/acs.inorgchem.5b01895
624,Li6.6La3Zr1.8Mo0.2O12,3.11E-04,0.48,230.0,,10.1021/acs.inorgchem.5b01895
625,Li6.4La3Zr1.7Mo0.3O12,3.69E-04,0.49,230.0,,10.1021/acs.inorgchem.5b01895
626,Li6.2La3Zr1.6Mo0.4O12,3.40E-04,0.48,230.0,,10.1021/acs.inorgchem.5b01895
627,Li6.5La3Zr1.75Mo0.25O12,3.33E-04,0.39,230.0,239128.0,10.1021/acs.inorgchem.5b01895
628,Li6.75La3Zr1.875Te0.125O12,3.30E-04,0.41,230.0,,10.1016/j.jpowsour.2013.03.166
629,Li6.5La3Zr1.75Te0.25O12,1.02E-03,0.38,230.0,,10.1016/j.jpowsour.2013.03.166
630,Li6.375La3Zr1.375Nb0.625O12,1.37E-03,0.25,230.0,,10.1039/c8ta02276c
631,Li5La3Ta2O12,1.20E-06,0.56,230.0,154400.0,10.1111/j.1151-2916.2003.tb03318.x
632,Li5La3Nb2O12,1.00E-05,0.43,230.0,171171.0,
633,Li5La3Bi2O12,4.00E-05,0.47,230.0,158372.0,10.1016/j.mseb.2007.07.009
634,Li6La2SrBi2O12,5.20E-05,0.43,230.0,158373.0,10.1016/j.mseb.2007.07.009
635,Li5Nd3Sb2O12,1.30E-07,0.67,230.0,159426.0,
636,Li4Nd3TeSbO12,1.96E-06,0.64,230.0,159732.0,10.1021/cm703677q
637,Li5La3Sb2O12,8.20E-06,0.51,230.0,161342.0,
638,Li6SrLa2Sb2O12,6.60E-06,0.54,230.0,161343.0,10.1016/j.materresbull.2007.10.035
639,Li6(La2Ca)(NbO6)2,1.33E-06,,230.0,161386.0,10.1016/j.ssi.2008.01.047
640,Li6(La2Sr)(NbO6)2,3.69E-06,,230.0,161387.0,10.1016/j.ssi.2008.01.047
641,Li6CaLa2Ta2O12,2.20E-06,0.5,230.0,163860.0,10.1016/j.ssi.2008.10.022; 10.1021/am4060194
642,Li6BaLa2Ta2O12,1.30E-05,0.44,230.0,163861.0,10.1016/j.ssi.2008.10.022
643,Li6.15La3Zr1.75Ta0.25Ga0.2O12,4.10E-04,0.27,230.0,,10.1016/j.jpowsour.2012.01.131
644,Li6.15La3Zr1.75Ta0.25Al0.2O12,3.70E-04,0.3,230.0,,10.1016/j.jpowsour.2012.01.131
645,Li6.75La3Zr1.75Ta0.25O12,8.70E-04,0.22,230.0,183873.0,10.1016/j.jpowsour.2012.01.131
646,Li6.16Al0.28La3Zr2O12,6.10E-04,0.34,230.0,185539.0,
647,Li7La3Zr2O12,1.97E-06,0.49,230.0,,10.1039/c1cp22108f
648,Li7La3Zr2O12-0.5wt% Al,1.58E-04,,230.0,,10.1039/c1cp22108f
649,Li7La3Zr2O12-0.9wt% Al,3.20E-04,0.34,230.0,,
650,Li6.06Al0.2La3Zr2O12,4.00E-04,0.34,230.0,185539.0,
651,Li6BaLa2Ta2O12,2.45E-05,0.4,230.0,185602.0,10.1016/j.materresbull.2012.04.032
652,Nd3Zr2Al0.5Li5.5O12,3.90E-05,0.56,230.0,189530.0,10.1039/c3ta13252h
653,(Li6.26Al0.24)La3Zr2O12,3.10E-04,0.33,230.0,195182.0,
654,Li6La3Nb1.5Y0.5O12,1.88E-04,,230.0,237141.0,
655,Li5.2La3Nb1.9Y0.1O12,6.39E-05,,230.0,237143.0,10.1021/jp304737x
656,Li5.4La3Nb1.8Y0.2O12,6.74E-05,,230.0,237144.0,10.1021/jp304737x
657,Li5.5La3Nb1.75Y0.25O12,9.18E-05,,230.0,237145.0,10.1021/jp304737x
658,Li6.5La3Nb1.25Y0.75O12,3.43E-04,,230.0,237146.0,10.1021/jp304737x
659,Li6Ba0.5Sr0.5La2Ta2O12,7.10E-06,0.45,230.0,237199.0,10.1021/am4060194
660,Li6SrLa2Ta2O12,5.40E-06,0.45,230.0,237200.0,10.1021/am4060194
661,Li6BaLa2Ta2O12,1.50E-05,0.47,230.0,237201.0,10.1021/am4060194
662,Li6CaLa2Ta2O12,2.20E-06,0.47,230.0,237202.0,10.1016/j.ssi.2008.10.022; 10.1021/am4060194
663,Li6BaLa2Ta2O12,4.00E-05,0.4,230.0,,
664,Li6SrLa2Ta2O12,7.00E-06,0.5,230.0,,
665,Li6SrLa2Ta2O12,7.00E-06,0.5,230.0,237200.0,
666,Li6BaLa2Ta2O12,4.00E-05,0.4,230.0,237201.0,
667,Li5.74La3Zr1.5Ta0.5O12,9.03E-04,0.435,230.0,239663.0,10.1002/aenm.201570062
668,La3Li5.08Ta1.51Zr0.39O12,1.03E-04,0.536,230.0,239664.0,10.1002/aenm.201570062
669,Li51.2Al1.6La24Zr16O96,2.54E-04,0.36,230.0,241475.0,10.1038/srep18053
670,Li49.6Al1.6La24Zr14.4Ta1.6O96,6.14E-04,0.29,230.0,241476.0,10.1038/srep18053
671,Li6.5La3Hf1.5Ta0.5O12,4.00E-04,0.4,230.0,258921.0,10.2109/jcersj2.16273
672,Li6.5La3Sn1.5Ta0.5O12,1.90E-04,0.45,230.0,258922.0,10.2109/jcersj2.16273
673,Li5La3Ta2O12,1.59E-05,,230.0,259164.0,10.1021/acs.inorgchem.7b00816
674,Li5.3La3Ta1.85Sm0.15O12,7.11E-06,,230.0,259165.0,10.1021/acs.inorgchem.7b00816
675,Li5.5La3Ta1.75Sm0.25O12,5.17E-06,,230.0,259166.0,10.1021/acs.inorgchem.7b00816
676,Li5.70La3Ta1.65Sm0.35O12,2.15E-05,,230.0,259167.0,10.1021/acs.inorgchem.7b00816
677,Li5.90La3Ta1.55Sm0.45O12,1.18E-05,,230.0,259168.0,
678,Li6.10La3Ta1.45Sm0.55O12,1.40E-05,,230.0,259169.0,
679,Li7La3Zr2O12,5.69E-04,0.36,230.0,422259.0,10.1016/j.ssi.2010.12.010
680,Li5La3Nb2O12,4.99E-06,,230.0,,
681,Li5La3Nb1.95Y0.05O12,1.32E-05,,230.0,,10.1016/j.jpowsour.2011.05.031
682,Li5La3Nb1.9Y0.1O12,1.43E-05,,230.0,,
683,Li5La3Nb1.85Y0.15O12,5.85E-06,,230.0,,10.1016/j.jpowsour.2011.05.031
684,Li5La3Nb1.8Y0.2O12,9.05E-06,,230.0,,10.1016/j.jpowsour.2011.05.031
685,Li5La3Nb1.75Y0.25O12,9.42E-06,,230.0,,10.1016/j.jpowsour.2011.05.031
686,Li6.24La3Zr2Al0.24O11.98,4.00E-04,0.26,230.0,,10.1016/j.ssi.2011.10.022
687,Li7La3Zr2O12-0.3Ga,3.80E-05,0.37,230.0,,10.1016/j.jpowsour.2012.09.111
688,Li7La3Zr2O12-0.4Ga,4.40E-05,0.36,230.0,,10.1016/j.jpowsour.2012.09.111
689,Li7La3Zr2O12-0.5Ga,8.90E-05,0.36,230.0,,10.1016/j.jpowsour.2012.09.111
690,Li7La3Zr2O12-Ga,5.40E-04,0.32,230.0,,10.1016/j.jpowsour.2012.09.111
691,La3Zr2Ga0.5Li5.5O12,1.00E-04,,230.0,,
692,Li6.8La3Zr1.8Sb0.2O12,5.90E-05,0.39,230.0,,
693,Li6.6La3Zr1.6Sb0.4O12,7.70E-04,0.34,230.0,,10.1039/c3cp50991e
694,Li6.4La3Zr1.4Sb0.6O12,6.60E-04,0.36,230.0,,10.1039/c3cp50991e; 10.1039/c3cp50991e
695,Li6.2La3Zr1.2Sb0.8O12,4.50E-04,0.37,230.0,,10.1039/c3cp50991e; 10.1039/c3cp50991e
696,Li6La3ZrSbO12,2.60E-04,0.38,230.0,,10.1039/c3cp50991e; 10.1039/c3cp50991e
697,Li6.5La3Zr1.75Te0.25O12-0.07Al,4.00E-04,0.33,230.0,,
698,Li6.65La2.75Ba0.25Zr1.4Ta0.5Nb0.1O12,5.27E-04,0.26,230.0,,10.1021/acs.inorgchem.5b00184
699,Li6.4La3Zr1.4Ta0.6O12,7.24E-04,0.24,230.0,,10.1021/acs.inorgchem.5b00184
700,Li6.4La3Zr1.4Ta0.5Nb0.1O12,4.44E-04,0.27,230.0,,10.1021/acs.inorgchem.5b00184
701,Li6.4La3Zr1.4Ta0.4Nb0.2O12,4.55E-04,0.28,230.0,,10.1021/acs.inorgchem.5b00184
702,Li6.4La3Zr1.4Ta0.3Nb0.3O12,6.06E-04,0.26,230.0,,10.1021/acs.inorgchem.5b00184
703,Li7La3Zr2O12,1.74E-04,0.26,230.0,,
704,Li3Nd3Te2O12,<1E-10,1.22,230.0,,10.1021/cm060992t
705,Li7.131La3Zr2O12Al0.244,7.73E-05,,230.0,,
706,Li6.949La3Zr2O12Al0.262,2.25E-04,,230.0,,10.1016/j.ssi.2014.07.004
707,Li6.835La3Zr2O12Al0.231,2.20E-04,,230.0,,
708,Li6.660La3Zr2O12Al0.258,1.51E-04,,230.0,,10.1016/j.ssi.2014.07.004
709,Li6.75La3Zr1.75Ta0.25O12,4.10E-04,0.42,230.0,,10.1016/j.ssi.2013.09.008
710,Li6.5La3Zr1.5Ta0.5O12,6.10E-04,0.4,230.0,,10.1016/j.ssi.2013.09.008
711,Li6La3ZrTaO12,2.10E-04,0.42,230.0,,10.1016/j.ssi.2013.09.008
712,Li3Gd3Te2O12,<1E-10,,230.0,,10.1016/j.jssc.2010.12.021
713,Li3Tb3Te2O12,<1E-10,,230.0,,10.1016/j.jssc.2010.12.021
714,Li3Er3Te2O12,<1E-10,,230.0,,10.1016/j.jssc.2010.12.021
715,Li3Lu3Te2O12,<1E10,,230.0,,10.1016/j.jssc.2010.12.021
716,Li2S*P2S5,3.20E-03,,,,10.1002/adma.200401286; 10.1016/j.ssi.2006.04.017; 10.1149/1.2056487
717,0.7Li2S-0.3P2S5,5.40E-05,,,,10.1002/adma.200401286
718,Li3.8Ge0.8P0.2S4,1.75E-06,0.466,,,10.1149/1.1379028
719,Li3.6Ge0.6P0.4S4,1.74E-04,0.339,,,10.1149/1.1379028
720,Li3.4Ge0.4P0.6S4,6.53E-04,0.275,,,10.1149/1.1379028
721,Li3.35Ge0.35P0.65S4,1.53E-03,0.229,,,
722,Li3.3Ge0.3P0.7S4,1.76E-03,0.221,,,10.1149/1.1379028
723,Li3.2Ge0.2P0.8S4,5.57E-04,0.275,,,10.1149/1.1379028
724,Li2.9Ca0.05InBr6,2.16E-04,,,,10.1016/s0167-2738(00)00491-4
725,Li2.86Ca0.07InBr6,4.04E-04,,,,10.1016/s0167-2738(00)00491-4
726,Li2.8Ca0.1InBr6,3.00E-04,,,,10.1016/s0167-2738(00)00491-4
727,Li2.7Ca0.15InBr6,6.97E-05,,,,10.1016/s0167-2738(00)00491-4
728,Li3.9Zn0.05GeS4,2.72E-07,0.517,,,10.1016/s0167-2738(00)00277-0
729,Li3.8Zn0.1GeS4,9.95E-08,0.545,,,10.1016/s0167-2738(00)00277-0
730,Li3.6Zn0.2GeS4,5.90E-08,0.539,,,10.1016/s0167-2738(00)00277-0
731,Li2GeS3,9.70E-09,,,,
732,Li2ZnGeS4,1.40E-09,,,,10.1016/s0167-2738(00)00277-0
733,Li9.6P3S12,1.20E-03,0.259,,,10.1038/nenergy.2016.30
734,Li1.3Al0.3Ge1.7(PO4)3,8.24E-05,0.386,,,10.1021/acsami.8b00842
735,Li1.6Al0.6Ge1.4(PO4)3,2.84E-04,0.43,,,10.1021/acsami.8b00842
736,LiTi2(PO4)3-0.2Li2O,2.40E-04,,,,10.1149/1.2086597
737,LiTi2(PO4)3-0.3Li2O,1.50E-03,,,,10.1149/1.2086597
738,LiTi2(PO4)3-0.4Li2O,1.30E-04,,,,
739,Li1.3Al0.3Ti1.7(PO4)3-0.3Li2O,3.50E-04,,,,10.1149/1.2086597
740,LiTi2(PO4)3-0.1Li4P2O7,1.60E-04,,,,10.1149/1.2086597
741,Li1.4Al0.4Ti1.6 (PO4)3,3.38E-03,0.3,,,10.1016/j.jeurceramsoc.2014.11.023
742,Li1.2Ge0.2Ti1.8(PO4)3,7.94E-05,0.27,,,10.1016/j.jeurceramsoc.2014.11.023
743,Li1.5Ge0.5Ti1.5(PO4)3,1.90E-04,0.33,,,10.1016/j.jeurceramsoc.2014.11.023
744,Li1.2Al0.2Ti1.8(PO4)3,3.38E-03,0.28,,427619.0,10.1016/j.jeurceramsoc.2014.11.023
745,Li3ClO,8.50E-04,0.26,,,
746,Li3Cl0.5Br0.5O,1.94E-03,0.18,,,10.1021/ja305709z
747,Li3OCl,1.47E-04,0.26,,,
748,Li3OCl0.5Br0.5,9.49E-04,0.18,,,10.1021/ja305709z
749,Li6.6La2.6Ce0.4Zr2O12,1.44E-05,0.48,,,10.21236/ada609099
750,Li1.4Al0.4Ti1.6(PO4)3,1.10E-03,,,,10.1016/j.materresbull.2007.08.007
751,80Li2S * 20P2S5,7.20E-04,,,,10.1016/s1388-2481(02)00555-6; 10.1016/s1388-2481(02)00555-6
752,0.8Li2S-0.2P2S5,7.20E-04,,,,10.1016/s1388-2481(02)00555-6; 10.1016/s1388-2481(02)00555-6
753,0.75Li2S-0.25P2S5,2.80E-04,,,,10.1016/s1388-2481(02)00555-6
754,Li2S*P2S5*P2S3,5.40E-03,,,,10.1016/j.ssi.2010.06.018
755,Li2S*P2S5*Li3N,1.40E-03,,,,10.1016/j.ssi.2017.03.010
756,Li5La3Nb1.9Y0.1O12,1.44E-05,0.55,,,10.1016/j.jpowsour.2011.05.031
757,Li7La3Zr2O12,2.35E-04,0.339,,,10.1016/j.jpowsour.2010.11.089
758,Li6.88La3Zr1.88Nb0.12O12,5.99E-04,0.319,,,10.1016/j.jpowsour.2010.11.089
759,Li6.75La3Zr1.75Nb0.25O12,7.71E-04,0.3,,,10.1016/j.jpowsour.2010.11.089
760,Li6.62La3Zr1.62Nb0.38O12,4.41E-04,0.31,,,10.1016/j.jpowsour.2010.11.089
761,Li6.5La3Zr1.5Nb0.5O12,2.98E-04,0.319,,,10.1016/j.jpowsour.2010.11.089
762,Li6La3ZrNbO12,1.50E-04,0.42,,,10.1016/j.jpowsour.2010.11.089
763,Li5La3Nb2O12,3.00E-05,0.44,,,
764,Li7La3Hf2O12,2.40E-04,0.29,,,10.1007/s11581-010-0486-2
765,Li7GePS8,7.00E-03,0.22,,,
766,Li10(Ge0.95Si0.05)P2S12,8.63E-03,0.251,,,10.1016/j.jpowsour.2014.07.159
767,Li10(Ge0.9Si0.1)P2S12,8.07E-03,0.26,,,10.1016/j.jpowsour.2014.07.159
768,Li10(Ge0.8Si0.2)P2S12,7.28E-03,0.261,,,10.1016/j.jpowsour.2014.07.159
769,Li10(Ge0.7Si0.3)P2S12,5.82E-03,0.265,,,
770,Li10(Ge0.6Si0.4)P2S12,5.24E-03,0.28,,,10.1016/j.jpowsour.2014.07.159
771,Li10(Ge0.5Si0.5)P2S12,4.20E-03,0.284,,,10.1016/j.jpowsour.2014.07.159
772,Li10(Ge0.2Si0.8)P2S12,4.81E-03,0.269,,,10.1016/j.jpowsour.2014.07.159
773,Li10(Ge0.95Sn0.05)P2S12,7.80E-03,0.254,,,10.1016/j.jpowsour.2014.07.159
774,Li10(Ge0.9Sn0.1)P2S12,7.53E-03,0.256,,,
775,Li10(Ge0.8Sn0.2)P2S12,7.06E-03,0.252,,,10.1016/j.jpowsour.2014.07.159
776,Li10(Ge0.7Sn0.3)P2S12,6.49E-03,0.254,,,10.1016/j.jpowsour.2014.07.159
777,Li10(Ge0.5Sn0.5)P2S12,6.17E-03,0.249,,,
778,Li10(Ge0.4Sn0.6)P2S12,5.76E-03,0.265,,,10.1016/j.jpowsour.2014.07.159
779,Li10(Ge0.3Sn0.7)P2S12,5.56E-03,0.261,,,
780,Li10(Ge0.2Sn0.8)P2S12,4.77E-03,0.269,,,10.1016/j.jpowsour.2014.07.159
781,0.5(Li2O) * 0.5(P2O5),1.10E-09,0.71,,,10.1016/0167-2738(85)90064-5; 10.1016/0167-2738(85)90064-5
782,0.58(Li2O) * 0.5(P2O5),2.00E-08,0.6,,,10.1016/0167-2738(85)90064-5
783,0.6(Li2O) * 0.5(P2O5),3.00E-08,0.61,,,10.1016/0167-2738(85)90064-5
784,0.63(Li2O) * 0.5(P2O5),1.30E-07,0.56,,,10.1016/0167-2738(85)90064-5; 10.1016/0167-2738(85)90064-5
785,0.66(Li2O) * 0.5(P2O5),2.30E-07,0.55,,,10.1016/0167-2738(85)90064-5; 10.1016/0167-2738(85)90064-5
786,0.7(Li2O) * 0.5(P2O5),3.00E-07,0.57,,,
787,0.2(Li2S) 0.8(GeS2),1.10E-07,0.52,,,10.1016/0167-2738(85)90064-5
788,0.3(Li2S) 0.7(GeS2),9.30E-07,0.48,,,10.1016/0167-2738(85)90064-5; 10.1016/0167-2738(85)90064-5
789,0.4(Li2S) 0.6(GeS2),2.90E-06,0.42,,,
790,0.5(Li2S) 0.5(GeS2),3.30E-05,0.35,,,10.1016/0167-2738(85)90064-5; 10.1016/0167-2738(85)90064-5
791,0.6(Li2S) 0.4(GeS2),9.20E-05,0.32,,,10.1016/0167-2738(85)90064-5
792,0.63(Li2S) 0.37(GeS2),1.50E-04,0.34,,,10.1016/0167-2738(85)90064-5; 10.1016/0167-2738(85)90064-5
793,0.66(Li2S) 0.34(GeS2),1.00E-04,0.37,,,10.1016/0167-2738(85)90064-5; 10.1016/0167-2738(85)90064-5
794,0.7(Li2S) 0.3(GeS2),1.20E-04,0.34,,,10.1016/0167-2738(85)90064-5
795,Li2O-P2O5,1.10E-09,0.71,,,10.1016/0167-2738(85)90064-5; 10.1016/0167-2738(85)90064-5
796,0.58Li2O-0.42P2O5,2.00E-08,0.6,,,10.1016/0167-2738(85)90064-5
797,0.6Li2O-0.4P2O5,3.00E-08,0.61,,,10.1016/0167-2738(85)90064-5
798,0.63Li2O-0.37P2O5,1.30E-07,0.56,,,10.1016/0167-2738(85)90064-5; 10.1016/0167-2738(85)90064-5
799,0.66Li2O-0.34P2O5,2.30E-07,0.55,,,10.1016/0167-2738(85)90064-5; 10.1016/0167-2738(85)90064-5
800,0.7Li2O-0.3P2O5,3.00E-07,0.57,,,
801,0.2Li2S-0.8GeS2,1.10E-07,0.52,,,10.1016/0167-2738(85)90064-5
802,0.3Li2S-0.7GeS2,9.30E-07,0.48,,,10.1016/0167-2738(85)90064-5; 10.1016/0167-2738(85)90064-5
803,0.4Li2S-0.6GeS2,2.90E-06,0.42,,,
804,0.5Li2S-0.5GeS2,3.30E-05,0.35,,,10.1016/0167-2738(85)90064-5; 10.1016/0167-2738(85)90064-5
805,0.6Li2S-0.4GeS2,9.20E-05,0.32,,,10.1016/0167-2738(85)90064-5
806,0.63Li2S-0.37GeS2,1.50E-04,0.34,,,10.1016/0167-2738(85)90064-5; 10.1016/0167-2738(85)90064-5
807,0.66Li2S-0.34GeS2,1.00E-04,0.37,,,10.1016/0167-2738(85)90064-5; 10.1016/0167-2738(85)90064-5
808,0.7Li2S-0.3GeS2,1.20E-04,0.34,,,10.1016/0167-2738(85)90064-5
809,Li6.55La3Zr2Ga0.15O12,1.30E-03,0.3,,,10.1021/cm5008069
810,Li6.40La3Zr2Ga0.2O12,9.00E-04,0.3,,,
811,Li6.10La3Zr2Ga0.25O12,7.00E-05,0.3,,,
812,Li6.8La3Zr1.8Sb0.2O12,5.90E-05,0.39,,,
813,Li6.6La3Zr1.6Sb0.4O12,7.70E-04,0.34,,,10.1039/c3cp50991e
814,Li6.4La3Zr1.4Sb0.6O12,6.60E-04,0.36,,,10.1039/c3cp50991e; 10.1039/c3cp50991e
815,Li6.2La3Zr1.2Sb0.8O12,4.50E-04,0.37,,,10.1039/c3cp50991e; 10.1039/c3cp50991e
816,Li6La3ZrSbO12,2.60E-04,0.38,,,10.1039/c3cp50991e; 10.1039/c3cp50991e
817,Li(In0.62Li1.38)Br3.92,4.90E-06,0.58,,,
818,Li3InBr6,1.77E-04,,,,10.1016/j.ssi.2008.02.012
819,Li3InBr4Cl2,7.58E-06,,,,10.1016/j.ssi.2008.02.012
820,Li3InBr3Cl3,1.14E-04,,,,
821,Li3InBr2.5Cl3.5,3.60E-06,,,,10.1016/j.ssi.2008.02.012
822,Li3InBr2Cl4,6.89E-08,,,,10.1016/j.ssi.2008.02.012
823,Li1.8Mg1.1Cl4,1.52E-06,,,,10.1002/chin.198428014
824,Li1.6Mg1.2Cl4,3.07E-06,,,,
825,Li1.34Mg1.33Cl4,3.07E-06,,,,10.1002/chin.198428014
826,Li1.9Mn1.05Cl4,4.61E-06,,,,10.1002/chin.198428014
827,Li1.72Mn1.14Cl4,3.62E-06,,,,10.1002/chin.198428014
828,Li1.6Mn1.2Cl4,1.45E-05,,,,10.1002/chin.198428014
829,Li1.52Mn1.24Cl4,1.85E-05,,,,
830,Li1.34Mn1.33Cl4,9.57E-06,,,,10.1002/chin.198428014
831,Li1.94Cl1.03Cl4,2.56E-06,,,,10.1002/chin.198428014
832,Li1.90Cd1.05Cl4,3.50E-06,,,,10.1002/chin.198428014
833,Li2OHBrF,7.10E-07,,,,10.1039/c9cc08382k
834,Li2OHBr0.99F0.01,9.16E-07,,,,10.1039/c9cc08382k
835,Li2OHBr0.98F0.02,1.11E-06,,,,10.1039/c9cc08382k
836,Li2OHBr0.95F0.05,6.75E-07,,,,10.1039/c9cc08382k
837,Li2OHBr0.9F0.1,6.80E-07,,,,10.1039/c9cc08382k
838,Li2OHBr0.8F0.2,5.44E-07,,,,
839,Li3(OH)2Cl,2.72E-08,0.88,,,10.1021/jacs.5b11851
840,Li5(OH)3Cl2,2.52E-08,0.75,,,10.1021/jacs.5b11851
841,Li2OHCl,4.28E-08,0.56,,,10.1021/jacs.5b11851
842,Li5(OH)2Cl3,1.48E-07,0.49,,,10.1021/jacs.5b11851
843,Li3OHCl2,8.92E-08,0.67,,,10.1021/jacs.5b11851
844,Li3.7Zn0.15GeO4,4.63E-07,,,,10.1016/0022-4596(82)90383-8
845,Li3.5Zn0.25GeO4,2.42E-07,,,,10.1016/0022-4596(82)90383-8
846,Li3.1Zn0.45GeO4,9.89E-08,,,,10.1016/0022-4596(82)90383-8
847,Li2.8Zn0.6GeO4,1.27E-07,,,,10.1016/0022-4596(82)90383-8
848,Li2.6Zn0.7GeO4,5.79E-08,,,,10.1016/0022-4596(82)90383-8
849,Li2.3Zn0.85GeO4,4.23E-09,,,,10.1016/0022-4596(82)90383-8
850,Li7La2.75Ca0.25Zr1.75Nb0.25O12,2.20E-04,0.35,,,10.1038/nmat4821
851,Li1.5Cr0.5Ti1.5(PO4)3,1.98E-04,0.29,,,10.1039/c8cc00734a
852,Li3V2(PO4)3,2.09E-07,,,,10.1039/c8cc00734a
853,Li3V1.8Al0.2(PO4)3,1.88E-06,,,,10.1039/c8cc00734a
854,Li3V1.6Al0.4(PO4)3,6.21E-06,,,,
855,Li3V1.4Al0.6(PO4)3,9.34E-07,,,,10.1039/c8cc00734a
856,Li7P2.9Mn0.1S10.7I0.3,5.60E-03,0.22,,,10.1016/j.rser.2019.04.035; 10.1039/c7ta01147d
857,0.3 Li2S * 0.7 SiS2,1.60E-06,0.46,,,10.1016/0167-2738(86)90139-6
858,0.4 Li2S * 0.6 SiS2,2.80E-05,0.38,,,10.1016/0167-2738(86)90139-6
859,0.5 Li2S * 0.5 SiS2,1.00E-04,0.32,,,
860,0.6 Li2S * 0.4 SiS2,5.00E-04,0.25,,,
861,(2Li2S-P2S5),1.12E-04,,,,10.1016/0167-2738(81)90341-6
862,(2Li2S-P2S5)0.85(LiI)0.15,2.35E-04,,,,10.1016/0167-2738(81)90341-6
863,(2Li2S-P2S5)0.75(LiI)0.25,3.96E-04,,,,10.1016/0167-2738(81)90341-6
864,(2Li2S-P2S5)0.60(LiI)0.40,7.60E-04,,,,10.1016/0167-2738(81)90341-6
865,(2Li2S-P2S5)0.55(LiI)0.45,1.12E-03,,,,
866,0.14 SiS2-0.09 P2S5-0.47 Li2S-0.30 LiI,1.32E-03,0.34,,,10.1016/0254-0584(89)90015-1
867,0.26B2S3 – 0.3Li2S – 0.44LiI,1.57E-03,0.3,,,
868,0.26B2S3 – 0.31Li2S – 0.43LiI,7.99E-04,0.33,,,
869,0.27B2S3 – 0.32Li2S – 0.41LiI,4.25E-04,0.35,,,
870,0.5 SiS2-0.5 Li2S,1.50E-04,0.34,,,10.1149/1.2114001
871,0.1 LiBr-0.45 SiS2-0.45 Li2S,1.90E-04,0.3,,,
872,0.2 LiBr-0.4 SiS2-0.4 Li2S,2.10E-04,0.33,,,
873,0.25 LiBr-0.38 SiS2-0.38 Li2S,2.40E-04,0.31,,,10.1149/1.2114001
874,0.3 LiBr-0.3 SiS2-0.35 Li2S,3.20E-04,0.33,,,
875,0.35 LiBr-0.33 SiS2-0.33 Li2S,2.30E-04,0.38,,,
876,0.4 LiBr-0.3 SiS2-0.3 Li2S,1.10E-04,0.42,,,
877,SiS2-Li2S,1.20E-04,0.35,,,10.1016/0167-2738(86)90142-6
878,0.9(SiS2-Li2S)-0.1LiCl,1.84E-04,0.34,,,10.1016/0167-2738(86)90142-6
879,0.8(SiS2-Li2S)-0.2LiCl,2.35E-04,0.33,,,10.1016/0167-2738(86)90142-6
880,0.75(SiS2-Li2S)-0.25LiCl,2.66E-04,0.35,,,
881,0.7(SiS2-Li2S)-0.3LiCl,2.33E-04,0.35,,,10.1016/0167-2738(86)90142-6
882,0.65(SiS2-Li2S)-0.35LiCl,1.78E-04,0.36,,,
883,0.6(SiS2-Li2S)-0.4LiCl,9.30E-05,0.34,,,
884,(0.4SiS2-0.6Li2S),5.30E-04,0.33,,,10.1149/1.2108425
885,0.9(0.4SiS2-0.6Li2S)-0.1LiI,6.50E-04,0.31,,,10.1149/1.2108425
886,0.8(0.4SiS2-0.6Li2S)-0.2LiI,7.70E-04,0.3,,,10.1149/1.2108425
887,0.7(0.4SiS2-0.6Li2S)-0.3LiI,1.15E-03,0.29,,,10.1149/1.2108425
888,0.6(0.4SiS2-0.6Li2S)-0.4LiI,1.78E-03,0.28,,,10.1149/1.2108425
889,0.55(0.4SiS2-0.6Li2S)-0.45LiI,1.41E-03,0.29,,,10.1149/1.2108425
890,0.24SiS2-0.36Li2S-0.4LiI,1.80E-03,0.28,,,10.1016/0022-4596(87)90081-8
891,0.28SiS2-0.42Li2S-0.30LiI,1.80E-03,0.31,,,10.1016/s0167-2738(88)80133-4
892,0.14SiS2-0.09P2S5-0.47Li2S-0.30LiI,2.10E-03,0.34,,,10.1016/s0167-2738(88)80133-4
893,0.27SiS2-0.03Al2S3-0.30Li2S-0.40LiI,1.20E-03,0.34,,,10.1016/s0167-2738(88)80133-4
894,0.21SiS2-0.09B2S3-0.30Li2S-0.40LiI,1.70E-03,0.3,,,10.1016/s0167-2738(88)80133-4
895,0.30Li2S-0.7GeS­2,4.40E-07,0.63,,,10.1016/0022-3093(80)90430-5
896,0.40Li2S-0.60GeS2,3.20E-06,0.52,,,10.1016/0022-3093(80)90430-5
897,0.50Li2S-0.50GeS2,4.00E-05,0.51,,,10.1016/0022-3093(80)90430-5
898,0.3Li2S-0.7P2S5,1.70E-02,0.18,,,10.1039/c3ee41655k
899,0.7Li2S-0.3P2S5,3.20E-03,0.12,,,10.1002/adma.200401286; 10.1016/j.ssi.2006.04.017; 10.1149/1.2056487
900,0.6Li2S-0.4P2S5,1.50E-04,0.31,,,
901,0.95(0.6Li2S-0.4SiS2)- 0.05Li4SiO4,1.58E-03,0.34,,,
902,0.9(0.6Li2S-0.4SiS2)- 0.1Li4SiO4,4.34E-04,0.37,,,
903,0.8(0.6Li2S-0.4SiS2)- 0.2Li4SiO4,1.59E-04,0.43,,,
904,0.95(0.6Li2S-0.4SiS2)-0.05Li3PO4,8.68E-04,0.35,,,10.1016/s0167-2738(00)00555-5
905,0.7(0.6Li2S-0.4SiS2)- 0.3Li3PO4,2.08E-05,0.46,,,
906,0.6(0.6Li2S-0.4SiS2)- 0.4Li3PO4,5.33E-06,0.51,,,
907,0.95(0.6Li2S-0.4SiS2)-0.05Li4GeO4,1.19E-03,0.28,,,10.1016/s0167-2738(00)00555-5
908,0.9(0.6Li2S-0.4SiS2)- 0.1Li4GeO4,3.18E-04,0.35,,,
909,0.85(0.6Li2S-0.4SiS2)- 0.15Li4GeO4,1.14E-04,0.4,,,
910,0.95(0.6Li2S-0.4SiS2)-0.05Li3BO3,1.44E-03,0.33,,,10.1016/s0167-2738(00)00555-5
911,0.93(0.6Li2S-0.4SiS2)-0.07Li3BO3,3.84E-04,0.35,,,
912,0.85(0.6Li2S-0.4SiS2)-0.15Li3BO3,3.42E-04,0.36,,,10.1016/s0167-2738(00)00555-5
913,0.75(0.6Li2S-0.4SiS2)-0.25Li3BO3,7.06E-05,0.38,,,
914,0.95(0.6Li2S-0.4SiS2)-0.05Li3AlO3,1.31E-03,0.31,,,
915,0.94(0.6Li2S-0.4SiS2)-0.06Li3AlO3,6.83E-04,0.34,,,10.1016/s0167-2738(00)00555-5
916,0.92(0.6Li2S-0.4SiS2)-0.08Li3AlO3,4.04E-04,0.34,,,
917,0.825(0.6Li2S-0.4SiS2)- 0.175Li3AlO3,1.31E-04,0.36,,,
918,0.975(0.6Li2S-0.4SiS2)-0.025Li3GaO3,6.82E-04,0.31,,,10.1016/s0167-2738(00)00555-5
919,0.95(0.6Li2S-0.4SiS2)-0.05Li3GaO3,3.25E-04,0.32,,,10.1016/s0167-2738(00)00555-5
920,0.92(0.6Li2S-0.4SiS2)-0.08Li3GaO3,3.03E-04,0.35,,,10.1016/s0167-2738(00)00555-5
921,0.89(0.6Li2S-0.4SiS2)-0.11Li3GaO3,1.13E-04,0.38,,,
922,0.97(0.6Li2S-0.4SiS2)-0.03Li3InO3,3.09E-04,0.34,,,10.1016/s0167-2738(00)00555-5
923,0.95(0.6Li2S-0.4SiS2)-0.05Li3InO3,3.25E-04,0.35,,,
924,0.9(0.6Li2S-0.4SiS2)-0.1Li3InO3,6.84E-05,0.4,,,
925,0.95(0.6Li2S-0.4SiS2)-0.05Li4SiO4,1.54E-03,0.38,,,10.1016/0167-2738(95)00094-m
926,0.9(0.6Li2S-0.4SiS2)-0.1Li4SiO4,4.39E-04,0.4,,,10.1016/0167-2738(95)00094-m
927,0.95(0.6Li2S-0.4SiS2)-0.05Li2SO4,4.53E-04,0.41,,,
928,0.9(0.6Li2S-0.4SiS2)-0.1Li2SO4,4.70E-05,0.45,,,
929,0.5Li2O-0.1TiO2-0.4P2O5,5.67E-08,0.56,,,10.1016/s0167-2738(00)00768-2
930,0.5025Li2O-0.0025Al2O3-0.095TiO2-0.4P2O5,1.56E-08,0.55,,,
931,0.505Li2O-0.005Al2O3-0.09TiO2-0.4P2O5,1.78E-07,0.5,,,10.1016/s0167-2738(00)00768-2
932,0.5075Li2O-0.0075Al2O3-0.085TiO2-0.4P2O5,2.51E-07,0.57,,,
933,0.51Li2O-0.01Al2O3-0.08TiO2-0.4P2O5,1.58E-07,0.55,,,10.1016/s0167-2738(00)00768-2
934,0.515Li2O-0.015Al2O3-0.07TiO2-0.4P2O5,1.25E-07,0.56,,,
935,0.525Li2O-0.025Al2O3-0.05TiO2-0.4P2O5,2.17E-07,0.56,,,
936,0.53Li2O-0.03Al2O3-0.04TiO2-0.4P2O5,2.72E-07,0.54,,,
937,0.54Li2O-0.04Al2O3-0.02TiO2-0.4P2O5,1.97E-07,0.55,,,
938,0.545Li2O-0.045Al2O3-0.01TiO2-0.4P2O5,7.14E-08,0.56,,,
939,0.95(0.6Li2S-0.4SiS2)-0.05Li4SiO4,1.51E-03,0.34,,,10.1016/s0167-2738(02)00077-2
940,0.90(0.6Li2S-0.4SiS2)-0.1Li4SiO4,4.34E-04,0.37,,,10.1016/s0167-2738(02)00077-2
941,0.8(0.6Li2S-0.4SiS2)-0.2Li4SiO4,1.63E-04,0.43,,,10.1016/s0167-2738(02)00077-2
942,0.95(0.6Li2S-0.4SiS2)-0.05Li3PO4,9.32E-04,0.35,,,
943,0.9(0.6Li2S-0.4SiS2)-0.1Li3PO4,4.55E-04,0.37,,,
944,0.7(0.6Li2S-0.4SiS2)-0.3Li3PO4,2.08E-05,0.46,,,10.1016/s0167-2738(02)00077-2
945,0.6(0.6Li2S-0.4SiS2)-0.4Li3PO4,5.33E-06,0.51,,,10.1016/s0167-2738(00)00555-5; 10.1016/s0167-2738(02)00077-2
946,0.95(0.6Li2S-0.4SiS2)-0.05Li4GeO4,1.21E-03,0.28,,,
947,0.9(0.6Li2S-0.4SiS2)-0.1Li4GeO4,3.18E-04,0.34,,,10.1016/s0167-2738(00)00555-5; 10.1016/s0167-2738(02)00077-2
948,0.85(0.6Li2S-0.4SiS2)-0.15Li4GeO4,1.14E-04,0.41,,,10.1016/s0167-2738(02)00077-2
949,Li7PS6,8.00E-05,,,,
950,0.7Li2S-0.3P2S5,3.20E-03,0.12,,,10.1002/adma.200401286; 10.1016/j.ssi.2006.04.017; 10.1149/1.2056487
951,0.95(0.6Li2S-0.4SiS2)-0.05Li3BO3,1.40E-03,,,,10.1016/s0167-2738(02)00313-2
952,0.93(0.6Li2S-0.4SiS2)-0.07Li3BO3,3.71E-04,,,,
953,0.85(0.6Li2S-0.4SiS2)-0.15Li3BO3,3.39E-04,,,,
954,0.75(0.6Li2S-0.4SiS2)-0.25Li3BO3,7.15E-05,,,,10.1016/s0167-2738(02)00313-2
955,0.95(0.6Li2S-0.4SiS2)-0.05Li3AlO3,1.22E-03,,,,10.1016/s0167-2738(02)00313-2
956,0.94(0.6Li2S-0.4SiS2)-0.06Li3AlO3,6.67E-04,,,,
957,0.92(0.6Li2S-0.4SiS2)-0.08Li3AlO3,3.94E-04,,,,
958,0.825(0.6Li2S-0.4SiS2)-0.175Li3AlO3,1.25E-04,,,,
959,0.975(0.6Li2S-0.4SiS2)-0.025Li3GaO3,7.05E-04,,,,
960,0.95(0.6Li2S-0.4SiS2)-0.05Li3GaO3,3.36E-04,,,,
961,0.92(0.6Li2S-0.4SiS2)-0.08Li3GaO3,3.06E-04,,,,10.1016/s0167-2738(02)00313-2
962,0.89(0.6Li2S-0.4SiS2)-0.11Li3GaO3,1.20E-04,,,,
963,0.97(0.6Li2S-0.4SiS2)-0.03Li3InO3,3.11E-04,,,,
964,0.95(0.6Li2S-0.4SiS2)-0.05Li3InO3,2.99E-04,,,,10.1016/s0167-2738(02)00313-2
965,0.90(0.6Li2S-0.4SiS2)-0.10Li3InO3,6.81E-05,,,,10.1016/s0167-2738(02)00313-2
966,(0.67Li2S-0.33SiS2)-(0.75Li2S-0.25P2S5),1.20E-03,0.28,,,10.1149/1.1540792
967,0.2Li3N-0.8SiS2,1.46E-06,0.45,,,10.1021/cm010770p
968,0.3Li3N-0.7SiS2,2.97E-05,0.36,,,10.1021/cm010770p
969,0.4Li3N-0.6SiS2,2.74E-04,0.3,,,10.1021/cm010770p
970,0.5Li3N-0.5SiS2,4.47E-05,0.34,,,10.1021/cm010770p
971,0.6Li3N-0.4SiS2,2.25E-08,0.63,,,10.1021/cm010770p
972,0.6Li2S-0.4P2S3,5.70E-06,,,,
973,0.63Li2S-0.37P2S3,2.55E-05,,,,10.1246/cl.2004.30
974,0.667Li2S-0.333P2S3,1.10E-04,0.4,,,10.1246/cl.2004.30
975,0.7Li2S-0.3P2S3,7.90E-05,,,,10.1246/cl.2004.30
976,0.75Li2S-0.25P2S3,5.08E-05,,,,10.1246/cl.2004.30
977,0.6Li2S-0.4SiS2,5.10E-04,0.33,,,10.1021/jp983755p
978,0.555Li2S-0.4SiS2-0.045Li3N,1.50E-03,0.28,,,
979,0.525Li2S-0.4SiS2-0.075Li3N,9.60E-04,0.29,,,
980,0.1Li2O-0.1LiCl-0.65B2O3-0.1SiO2-0.05Al2O3,1.90E-04,0.427,,,
981,0.75Li2O-0.25P2S5,1.80E-05,0.48,,,
982,0.75(0.7Li2O-0.3Li2S)-0.25P2S5,2.42E-05,0.48,,,10.2497/jjspm.51.91
983,0.75(0.5Li2O-0.5Li2S)-0.25P2S5,2.83E-05,0.46,,,10.2497/jjspm.51.91
984,0.75(0.4Li2O-0.6Li2S)-0.25P2S5,4.99E-05,0.44,,,
985,0.75(0.3Li2O-0.7Li2S)-0.25P2S5,8.89E-05,0.4,,,10.2497/jjspm.51.91
986,0.75(0.2Li2O-0.8Li2S)-0.25P2S5,1.63E-04,0.38,,,
987,0.75(0.1Li2O-0.9Li2S)-0.25P2S5,2.27E-04,0.36,,,10.2497/jjspm.51.91
988,0.75Li2S-0.25P2S5,1.80E-04,0.41,,,10.2497/jjspm.51.91
989,0.45Li2-0.55SiS2,1.08E-04,0.4,,,10.1016/s0167-2738(98)00398-1
990,0.5Li2-0.5SiS2,3.36E-04,0.32,,,10.1016/s0167-2738(98)00398-1
991,0.55Li2-0.45SiS2,6.53E-04,0.3,,,10.1016/s0167-2738(98)00398-1
992,0.60Li2-0.4SiS2,1.19E-03,0.29,,,10.1016/s0167-2738(98)00398-1
993,0.63Li2-0.37SiS2,1.05E-03,0.3,,,10.1016/s0167-2738(98)00398-1
994,0.65Li2-0.35SiS2,7.41E-04,0.33,,,10.1016/s0167-2738(98)00398-1
995,0.95(0.5Li2-0.5SiS2)-0.05(0.5Li2O-0.5P2O5),4.27E-04,0.38,,,10.1016/s0167-2738(98)00398-1
996,0.95(0.53Li2-0.47SiS2)-0.05(0.53Li2O-0.47P2O5),5.91E-04,0.33,,,
997,0.95(0.55Li2-0.45SiS2)-0.05(0.55Li2O-0.45P2O5),1.01E-03,0.34,,,
998,0.95(0.58Li2-0.42SiS2)-0.05(0.58Li2O-0.42P2O5),1.06E-03,0.34,,,
999,0.95(0.6Li2-0.4SiS2)-0.05(0.6Li2O-0.4P2O5),1.01E-03,0.27,,,10.1016/s0167-2738(98)00398-1
1000,0.95(0.63Li2-0.37SiS2)-0.05(0.63Li2O-0.37P2O5),8.71E-04,0.33,,,
1001,0.95(0.65Li2-0.35SiS2)-0.05(0.65Li2O-0.35P2O5),5.34E-04,0.32,,,
1002,0.95(0.67Li2-0.33SiS2)-0.05(0.67Li2O-0.33P2O5),1.99E-04,0.37,,,
1003,0.8(0.55Li2-0.45SiS2)-0.2(0.55Li2O-0.45P2O5),7.88E-05,0.41,,,10.1016/s0167-2738(98)00398-1
1004,0.8(0.6Li2-0.4SiS2)-0.2(0.6Li2O-0.4P2O5),7.69E-05,0.41,,,
1005,0.8(0.65Li2-0.35SiS2)-0.2(0.65Li2O-0.35P2O5),5.21E-05,0.42,,,
1006,0.65Li2S-0.35P2S5,4.14E-05,,,,
1007,0.675Li2S-0.325P2S5,7.84E-05,,,,
1008,0.7Li2S-0.3P2S5,1.58E-03,0.39,,,10.1016/j.ssi.2017.03.024
1009,0.725Li2S-0.275P2S5,4.51E-04,,,,10.1016/j.ssi.2017.03.024
1010,0.75Li2S-0.25P2S5,3.67E-04,,,,10.1016/j.ssi.2017.03.024
1011,0.6Li2S-0.4SiS2,1.69E-04,,,,
1012,0.1LiI-0.9(0.6Li2S-0.4SiS2),2.35E-04,,,,
1013,0.2LiI-0.8(0.6Li2S-0.4SiS2),3.52E-04,,,,10.2497/jjspm.49.799
1014,0.3LiI-0.7(0.6Li2S-0.4SiS2),7.42E-04,,,,
1015,0.5Li2S-0.5SiS2,1.58E-06,,,,10.2497/jjspm.49.799
1016,0.1LiI-0.9(0.5Li2S-0.5SiS2),3.99E-05,,,,
1017,0.2LiI-0.8(0.6Li2S-0.4SiS2),1.23E-04,,,,10.2497/jjspm.49.799
1018,0.3LiI-0.7(0.6Li2S-0.4SiS2),3.62E-04,,,,10.2497/jjspm.49.799
1019,Li6Si2S7,4.11E-04,0.37,,,10.1016/0167-2738(96)00195-6; 10.1016/0167-2738(96)00195-6
1020,0.95Li6Si2S7-0.05Li6B4O9,4.11E-04,0.35,,,10.1016/0167-2738(96)00195-6
1021,0.9Li6Si2S7-0.1Li6B4O9,3.76E-04,0.39,,,10.1016/0167-2738(96)00195-6
1022,0.875Li6Si2S7-0.125Li6B4O9,2.77E-04,0.39,,,
1023,0.75Li6Si2S7-0.25Li6B4O9,1.42E-04,0.4,,,
1024,0.95Li6Si2S7-0.05Li6B4S9,4.90E-04,0.37,,,10.1016/0167-2738(96)00195-6
1025,0.925Li6Si2S7-0.075Li6B4S9,3.65E-04,0.38,,,
1026,0.9Li6Si2S7-0.1Li6B4S9,4.73E-04,0.38,,,10.1016/0167-2738(96)00195-6
1027,0.875Li6Si2S7-0.125Li6B4S9,4.40E-04,0.37,,,10.1016/0167-2738(96)00195-6
1028,0.75Li6Si2S7-0.25Li6B4S9,5.02E-04,0.36,,,10.1016/0167-2738(96)00195-6
1029,0.63Li6Si2S7-0.37Li6B4S9,4.39E-04,0.39,,,
1030,(Li2S)60(SiS2)28(P2S5)12,1.23E-03,0.34,,,10.1149/2.0841908jes
1031,Li7La3Zr2O12–5 wt% LiPO3,2.50E-06,0.51,,,
1032,Li7La3Zr2O12–3 wt% 65Li2O·27B2O3·8SiO2,1.50E-05,0.44,,,
1033,Li7La3Zr2O12–5 wt% 40.2Li2O·5.7Y2O3·54.1SiO2,2.50E-05,0.39,,,
1034,0.6Li2S-0.4P2S5,3.32E-06,0.52,,,10.1039/c7ta06067j
1035,0.667Li2S-0.333P2S5,3.84E-05,0.44,,,
1036,0.7Li2S-0.3P2S5,3.77E-05,0.45,,,10.1039/c7ta06067j
1037,0.75Li2S-0.25P2S5,2.79E-04,0.4,,,10.1039/c7ta06067j
1038,0.8Li2S-0.2P2S5,1.32E-04,0.44,,,10.1039/c7ta06067j
1039, (0.75Li2S-0.25P2S5),2.68E-04,0.26,,,10.1016/j.jpowsour.2012.12.001
1040,0.95(0.75Li2S-0.25P2S5)-0.05LiBH4,3.98E-04,0.25,,,10.1016/j.jpowsour.2012.12.001
1041,0.89(0.75Li2S-0.25P2S5)-0.11LiBH4,6.18E-04,0.26,,,
1042,0.67(0.75Li2S-0.25P2S5)-0.33LiBH4,1.13E-03,0.21,,,
1043,Li7P2.9S10.85Mo0.01,4.80E-03,0.24,,,10.1039/c6ta10142a
1044,Li7P3S11,2.60E-03,0.29,,,10.1039/c6ta10142a
1045,Li7P2.9Mn0.1S10.7I0.3,5.60E-03,0.22,,,10.1016/j.rser.2019.04.035; 10.1039/c7ta01147d
1046,Li11AlP2S12,8.02E-04,0.26,,,10.1039/c6cc02131j
1047,Li3PS4,1.78E-04,0.33,,,
1048,Li3PS4 – 2 wt% Al2O3,2.27E-04,0.35,,,
1049,Li3PS4 – 5 wt% Al2O3,1.96E-04,0.35,,,10.1016/j.ssi.2015.10.014
1050,Li3PS4 – 8 wt% Al2O3,1.60E-04,0.36,,,10.1016/j.ssi.2015.10.014
1051,Li3PS4 – 10 wt% Al2O3,1.50E-04,0.36,,,10.1016/j.ssi.2015.10.014
1052,Li3PS4 – 30 wt% Al2O3,9.96E-05,0.36,,,
1053,Li3PS4 – 50 wt% Al2O3,9.38E-07,0.44,,,10.1016/j.ssi.2015.10.014
1054,Li3PS4 – 70 wt% Al2O3,3.92E-08,0.6,,,10.1016/j.ssi.2015.10.014
1055,Li3PS4 – 90 wt% Al2O3,1.54E-09,0.79,,,10.1016/j.ssi.2015.10.014
1056,Li3PS4 – 2 wt% SiO2,2.28E-04,0.32,,,10.1016/j.ssi.2015.10.014
1057,Li3PS4 – 5 wt% SiO2,1.96E-04,0.33,,,10.1016/j.ssi.2015.10.014
1058,Li3PS4 – 8 wt% SiO2,1.60E-04,0.33,,,10.1016/j.ssi.2015.10.014
1059,Li3PS4 – 10 wt% SiO2,1.50E-04,0.33,,,10.1016/j.ssi.2015.10.014
1060,Li3PS4 – 30 wt% SiO2,1.00E-04,0.35,,,10.1016/j.ssi.2015.10.014
1061,Li3PS4 – 50 wt% SiO2,3.80E-05,0.36,,,
1062,Li3PS4 – 70 wt% SiO2,5.92E-06,0.38,,,10.1016/j.ssi.2015.10.014
1063,Li3PS4 – 90 wt% SiO2,8.53E-09,0.41,,,10.1016/j.ssi.2015.10.014
1064,Li3PS4 – 5 wt% Li6ZnNb4O14,2.28E-04,0.29,,,
1065,Li3PS4 – 10 wt% Li6ZnNb4O14,2.43E-04,0.31,,,
1066,Li3PS4 – 15 wt% Li6ZnNb4O14,2.41E-04,0.32,,,
1067,Li3PS4 – 20 wt% Li6ZnNb4O14,2.22E-04,0.33,,,
1068,Li3PS4 – 30 wt% Li6ZnNb4O14,1.87E-04,0.34,,,
1069,Li3PS4 – 50 wt% Li6ZnNb4O14,1.42E-04,0.36,,,
1070,Li3PS4 – 70 wt% Li6ZnNb4O14,7.23E-05,0.38,,,
1071,Li3PS4 – 90 wt% Li6ZnNb4O14,2.99E-07,0.4,,,
1072,Li3PS4 ,1.46E-04,0.38,,,10.1039/c3ta15223e
1073,Li3PS4 – 10 wt% Li7La3Zr2O12,2.96E-04,0.36,,,
1074,Li3PS4 – 20 wt% Li7La3Zr2O12,3.70E-04,0.35,,,
1075,Li3PS4 – 25 wt% Li7La3Zr2O12,4.10E-04,0.35,,,
1076,Li3PS4 – 30 wt% Li7La3Zr2O12,5.38E-04,0.36,,,
1077,Li3PS4 – 35 wt% Li7La3Zr2O12,4.00E-04,0.36,,,
1078,Li3PS4 – 40 wt% Li7La3Zr2O12,3.33E-04,0.36,,,
1079,Li3PS4 – 60 wt% Li7La3Zr2O12,2.19E-04,0.4,,,
1080,Li3PS4 – 70 wt% Li7La3Zr2O12,1.26E-05,0.43,,,
1081,Li3PS4 – 90 wt% Li7La3Zr2O12,6.04E-06,0.44,,,
1082,Li7La3Zr2O12,5.20E-08,0.47,,,10.1039/c3ta15223e
1083,Li3.45Ge0.45P0.55S3.1Se0.9,9.80E-04,,,,10.1016/j.jpowsour.2010.02.042
1084,Li3.4Ge0.4P0.6S3.2Se0.8,1.17E-03,,,,10.1016/j.jpowsour.2010.02.042
1085,Li3.35Ge0.35P0.65S3.3Se0.7,1.20E-03,,,,
1086,Li3.3Ge0.3P0.7S3.4Se0.6,1.33E-03,,,,10.1016/j.jpowsour.2010.02.042
1087,Li3.25Ge0.25P0.75S3.5Se0.5,5.03E-04,,,,10.1016/j.jpowsour.2010.02.042
1088,Li3.20Ge0.20P0.8S3.6Se0.4,1.08E-03,,,,10.1016/j.jpowsour.2010.02.042
1089,Li3.15Ge0.15P0.85S3.7Se0.3,8.16E-04,,,,10.1016/j.jpowsour.2010.02.042
1090,Li3.1Ge0.1P0.9S3.8Se0.2,1.13E-03,,,,10.1016/j.jpowsour.2010.02.042
1091,Li3.05Ge0.05P0.95S3.9Se0.1,1.41E-03,,,,10.1016/j.jpowsour.2010.02.042
1092,Li3PS4,9.35E-04,,,,10.1016/j.jpowsour.2010.02.042
1093,0.8Li2O-0.2P2S5,1.54E-05,,,,10.1016/j.ssi.2012.02.034
1094,0.05Li2S-0.75Li2O-0.2P2S5,1.39E-05,,,,10.1016/j.ssi.2012.02.034
1095,0.1Li2S-0.7Li2O-0.2P2S5,1.59E-05,,,,10.1016/j.ssi.2012.02.034
1096,0.15Li2S-0.65Li2O-0.2P2S5,2.32E-05,,,,10.1016/j.ssi.2012.02.034
1097,0.2Li2S-0.6Li2O-0.2P2S5,2.89E-05,,,,10.1016/j.ssi.2012.02.034
1098,0.25Li2S-0.55Li2O-0.2P2S5,3.80E-05,,,,
1099,0.3Li2S-0.5Li2O-0.2P2S5,4.35E-05,,,,10.1016/j.ssi.2012.02.034
1100,0.35Li2S-0.45Li2O-0.2P2S5,5.26E-05,,,,10.1016/j.ssi.2012.02.034
1101,0.4Li2S-0.4Li2O-0.2P2S5,4.45E-05,,,,10.1016/j.ssi.2012.02.034
1102,0.45Li2S-0.35Li2O-0.2P2S5,6.35E-05,,,,10.1016/j.ssi.2012.02.034
1103,0.5Li2S-0.3Li2O-0.2P2S5,8.11E-05,,,,
1104,0.55Li2S-0.25Li2O-0.2P2S5,1.12E-04,,,,10.1016/j.ssi.2012.02.034
1105,0.6Li2S-0.2Li2O-0.2P2S5,1.12E-04,,,,
1106,0.65Li2S-0.15Li2O-0.2P2S5,1.13E-04,,,,
1107,0.7Li2S-0.1Li2O-0.2P2S5,1.09E-04,,,,10.1016/j.ssi.2012.02.034
1108,0.75Li2S-0.05Li2O-0.2P2S5,1.43E-04,,,,
1109,0.8Li2S-0.2P2S5,2.99E-04,,,,
1110,0.75Li2O-0.25P2S5,1.55E-05,,,,10.1016/j.ssi.2012.02.034
1111,0.05Li2S-0.7Li2O-0.25P2S5,1.42E-05,,,,10.1016/j.ssi.2012.02.034
1112,0.1Li2S-0.65Li2O-0.25P2S5,2.52E-05,,,,10.1016/j.ssi.2012.02.034
1113,0.15Li2S-0.6Li2O-0.25P2S5,2.67E-05,,,,
1114,0.2Li2S-0.55Li2O-0.25P2S5,2.74E-05,,,,
1115,0.25Li2S-0.5Li2O-0.25P2S5,3.80E-05,,,,10.1016/j.ssi.2012.02.034
1116,0.3Li2S-0.45Li2O-0.25P2S5,5.88E-05,,,,10.1016/j.ssi.2012.02.034
1117,0.35Li2S-0.4Li2O-0.25P2S5,1.33E-05,,,,10.1016/j.ssi.2012.02.034
1118,0.4Li2S-0.35Li2O-0.25P2S5,2.44E-05,,,,10.1016/j.ssi.2012.02.034
1119,0.45Li2S-0.3Li2O-0.25P2S5,2.30E-05,,,,10.1016/j.ssi.2012.02.034
1120,0.5Li2S-0.25Li2O-0.25P2S5,9.56E-06,,,,10.1016/j.ssi.2012.02.034
1121,0.55Li2S-0.2Li2O-0.25P2S5,7.06E-05,,,,
1122,0.6Li2S-0.15Li2O-0.25P2S5,9.27E-05,,,,10.1016/j.ssi.2012.02.034
1123,0.65Li2S-0.1Li2O-0.25P2S5,1.15E-04,,,,
1124,0.7Li2S-0.05Li2O-0.25P2S5,9.76E-05,,,,10.1016/j.ssi.2012.02.034
1125,0.75Li2S-0.25P2S5,1.60E-04,,,,10.1016/j.ssi.2012.02.034
1126,0.7Li2O-0.3P2S5,5.78E-11,,,,10.1016/j.ssi.2012.02.034
1127,0.05Li2S-0.65Li2O-0.3P2S5,1.51E-08,,,,
1128,0.1Li2S-0.6Li2O-0.3P2S5,7.78E-08,,,,
1129,0.15Li2S-0.55Li2O-0.3P2S5,2.90E-07,,,,10.1016/j.ssi.2012.02.034
1130,0.2Li2S-0.5Li2O-0.3P2S5,1.67E-05,,,,
1131,0.25Li2S-0.45Li2O-0.3P2S5,8.64E-07,,,,10.1016/j.ssi.2012.02.034
1132,0.3Li2S-0.4Li2O-0.3P2S5,1.62E-06,,,,
1133,0.35Li2S-0.35Li2O-0.3P2S5,3.68E-06,,,,
1134,0.4Li2S-0.3Li2O-0.3P2S5,5.86E-06,,,,10.1016/j.ssi.2012.02.034
1135,0.45Li2S-0.25Li2O-0.3P2S5,5.10E-06,,,,10.1016/j.ssi.2012.02.034
1136,0.5Li2S-0.2Li2O-0.3P2S5,8.33E-06,,,,
1137,0.55Li2S-0.15Li2O-0.3P2S5,1.01E-05,,,,
1138,0.6Li2S-0.1Li2O-0.3P2S5,2.29E-05,,,,
1139,0.65Li2S-0.05Li2O-0.3P2S5,2.48E-05,,,,10.1016/j.ssi.2012.02.034
1140,0.7Li2S- 0.3P2S5,5.34E-05,,,,
1141,0.9Li3PS4·10ZnO,2.90E-04,,,,
1142,0.7Li2S-0.3P2S5,7.10E-04,0.23,,,10.1016/j.jpowsour.2015.02.160
1143,0.7Li2S-0.29P2S5-0.01Li3PO4,1.83E-03,0.19,,,
1144,0.7Li2S-0.28P2S5-0.02Li3PO4,9.89E-04,0.21,,,10.1016/j.jpowsour.2015.02.160
1145,0.7Li2S-0.27P2S5-0.03Li3PO4,4.40E-04,0.25,,,10.1016/j.jpowsour.2015.02.160
1146,0.7Li2S-0.25P2S5-0.05Li3PO4,2.67E-04,0.29,,,
1147,0.7Li2S-0.3P2S5,1.67E-03,0.23,,,10.1016/j.jpowsour.2017.04.083
1148,0.99(0.7Li2S-0.3P2S5)- 0.01Li2ZrO3,2.86E-03,0.18,,,
1149,0.98(0.7Li2S-0.3P2S5)- 0.02Li2ZrO3,1.22E-03,0.25,,,
1150,0.95(0.7Li2S-0.3P2S5)- 0.05Li2ZrO3,7.42E-04,0.29,,,
1151,Li2.7PO3.9,7.00E-08,0.68,,,
1152,Li3.6(Si0.19P0.82)O4.2,2.00E-07,0.57,,,10.1016/0378-7753(93)80106-y
1153,Li3.1PO3.8N0.16,2.00E-06,0.57,,,10.1016/0378-7753(93)80106-y
1154,Li3.3PO3.8N0.22,2.40E-06,0.56,,,10.1016/0378-7753(93)80106-y
1155,Li2.9PO3.3N0.46,3.30E-06,0.54,,,10.1016/0378-7753(93)80106-y
1156,Li4.4PO4.3,9.39E-07,0.64,,,10.1016/j.ssi.2011.01.006
1157,Li4.0PO3.9N0.4,1.70E-06,0.62,,,10.1016/j.ssi.2011.01.006
1158,Li3.7PO3.4N0.7,2.36E-06,0.6,,,10.1016/j.ssi.2011.01.006
1159,Li3.5PO3.2N0.8,2.59E-06,0.59,,,10.1016/j.ssi.2011.01.006
1160,Li3.4PO3.1N0.9,2.81E-06,0.58,,,10.1016/j.ssi.2011.01.006
1161,Li3.2PO3.0N,2.99E-06,0.57,,,10.1016/j.ssi.2011.01.006
1162,Li2.9PO2.6N0.91,2.10E-06,0.52,,,
1163,Li1.8PO1.2N1.5,1.70E-06,0.49,,,
1164,Li3.3PO2.9N0.83,3.10E-06,0.47,,,10.1016/j.ssi.2011.04.001
1165,0.45B2S3-0.55Li2S,8.19E-05,0.23,,,
1166,0.815(0.45B2S3-0.55Li2S)-0.185LiI,3.08E-04,0.2,,,
1167,0.69(0.45B2S3-0.55Li2S)-0.31LiI,7.58E-04,0.23,,,10.1016/0167-2738(92)90314-f
1168,0.33B2S3-0.67Li2S,2.26E-04,0.31,,,10.1016/0167-2738(92)90314-f
1169,0.95(0.33B2S3-0.67Li2S)-0.05LiI,4.37E-04,0.29,,,10.1016/0167-2738(92)90314-f
1170,0.9(0.33B2S3-0.67Li2S)-0.1LiI,4.81E-04,0.28,,,10.1016/0167-2738(92)90314-f
1171,0.85(0.33B2S3-0.67Li2S)-0.15LiI,4.92E-04,0.28,,,
1172,0.75(0.33B2S3-0.67Li2S)-0.25LiI,6.10E-04,0.27,,,
1173,0.66(0.33B2S3-0.67Li2S)-0.34LiI,5.22E-04,0.32,,,10.1016/0167-2738(92)90314-f
1174,0.6(0.33B2S3-0.67Li2S)-0.4LiI,4.89E-04,0.35,,,10.1016/0167-2738(92)90314-f
1175,0.29B2S3-0.71Li2S,2.71E-04,0.32,,,
1176,0.95(0.29B2S3-0.71Li2S)-0.05LiI,3.72E-04,0.31,,,
1177,0.875(0.29B2S3-0.71Li2S)-0.125LiI,6.27E-04,0.29,,,
1178,0.78(0.29B2S3-0.71Li2S)-0.22LiI,6.56E-04,0.29,,,10.1016/0167-2738(92)90314-f
1179,0.64(0.29B2S3-0.71Li2S)-0.36LiI,8.10E-04,0.36,,,
1180,0.25B2S3-0.75Li2S,3.03E-04,0.36,,,10.1016/0167-2738(92)90314-f
1181,0.92(0.25B2S3-0.75Li2S)-0.08LiI,3.83E-04,0.3,,,10.1016/0167-2738(92)90314-f
1182,0.89(0.25B2S3-0.75Li2S)-0.11LiI,3.48E-04,0.33,,,
1183,0.5Li2S-0.5SiS2,4.80E-05,,,,10.1016/0378-7753(93)80110-b
1184,0.985(0.5Li2S-0.5SiS2)-0.015Li3PO4,6.28E-05,,,,
1185,0.975(0.5Li2S-0.5SiS2)-0.025Li3PO4,8.76E-05,,,,10.1016/0378-7753(93)80110-b
1186,0.95(0.5Li2S-0.5SiS2)-0.05Li3PO4,8.68E-05,,,,
1187,0.9(0.5Li2S-0.5SiS2)-0.1Li3PO4,6.76E-05,,,,
1188,0.6Li2S-0.4SiS2,1.85E-04,,,,10.1016/0378-7753(93)80110-b
1189,0.99(0.6Li2S-0.4SiS2)-0.01Li3PO4,2.53E-04,,,,
1190,0.97(0.6Li2S-0.4SiS2)-0.03Li3PO4,3.97E-04,,,,10.1016/0378-7753(93)80110-b
1191,0.95(0.6Li2S-0.4SiS2)-0.05Li3PO4,2.03E-04,,,,
1192,0.9(0.6Li2S-0.4SiS2)-0.1Li3PO4,5.20E-05,,,,
1193,0.61Li2S-0.39SiS2,5.24E-04,,,,10.1016/0378-7753(93)80110-b
1194,0.99(0.61Li2S-0.39SiS2)-0.01Li3PO4,5.05E-04,,,,10.1016/0378-7753(93)80110-b
1195,0.985(0.61Li2S-0.39SiS2)-0.015Li3PO4,5.96E-04,,,,10.1016/0378-7753(93)80110-b
1196,0.98(0.61Li2S-0.39SiS2)-0.02Li3PO4,7.69E-04,,,,
1197,0.975(0.61Li2S-0.39SiS2)-0.025Li3PO4,6.36E-04,,,,
1198,0.97(0.61Li2S-0.39SiS2)-0.03Li3PO4,5.83E-04,,,,
1199,0.95(0.61Li2S-0.39SiS2)-0.05Li3PO4,4.68E-04,,,,
1200,0.9(0.61Li2S-0.39SiS2)-0.1Li3PO4,1.28E-04,,,,10.1016/0378-7753(93)80110-b
1201,0.99(0.65Li2S-0.35SiS2)-0.01Li3PO4,3.60E-04,,,,
1202,0.97(0.65Li2S-0.35SiS2)-0.03Li3PO4,2.62E-04,,,,
1203,0.95(0.65Li2S-0.35SiS2)-0.05Li3PO4,1.81E-04,,,,10.1016/0378-7753(93)80110-b
1204,0.9(0.65Li2S-0.35SiS2)-0.1Li3PO4,7.13E-05,,,,
1205,0.7Li2S-0.3P2S5,5.20E-03,,,,10.1111/j.1551-2916.2010.04335.x
1206,LiI,3.07E-07,,,,10.1149/1.2408351
1207,0.998LiI-0.002CaI2,9.80E-07,,,,10.1149/1.2408351
1208,0.99LiI-0.01CaI2,5.54E-06,0.43,,,10.1149/1.2408351
1209,LiI,2.74E-08,0.43,,,10.1016/0167-2738(83)90219-9
1210,0.8LiI-0.2Al2O3,6.84E-06,0.35,,,10.1016/0167-2738(83)90219-9
1211,0.7LiI-0.3Al2O3,2.07E-05,0.33,,,10.1016/0167-2738(83)90219-9
1212,0.6LiI-0.4Al2O3,3.94E-05,0.33,,,10.1016/0167-2738(83)90219-9
1213,0.5LiI-0.5Al2O3,2.58E-05,0.33,,,
1214,0.4LiI-0.6Al2O3,6.76E-06,0.37,,,
1215,Li3.5P0.5Si0.5O4,4.27E-07,0.57,,,10.1002/adma.19960080205
1216,Li3.5P0.5Ge0.5O4,7.89E-06,0.56,,,10.1002/adma.19960080205
1217,Li3.5As0.5Si0.5O4,4.05E-06,0.55,,,10.1002/adma.19960080205
1218,Li3.5V0.5Si0.5O4,1.20E-05,0.53,,,
1219,Li3.5As0.5Ge0.5O4,2.83E-05,0.51,,,
1220,Li3.5V0.5Ge0.5O4,3.00E-05,,,,10.1002/adma.19960080205
1221,Li3.5As0.5Ti0.5O4,3.22E-05,0.52,,,
1222,Li3.5As0.5V0.5O4,4.01E-05,0.49,,,10.1002/adma.19960080205
1223,LiHf2(PO4)3-0.1Li2O,1.12E-04,,,,10.1002/adma.19960080205
1224,LiHf2(PO4)3-0.2Li2O,2.78E-05,,,,10.1002/adma.19960080205
1225,LiHf2(PO4)3-0.3Li2O,2.58E-05,,,,
1226,LiHf2(PO4)3-0.4Li2O,3.40E-05,,,,
1227,LiTi2(PO4)3,1.69E-06,0.3,,,
1228,0.95LiTi2(PO4)3-0.05Li3PO4,5.52E-05,0.29,,,
1229,0.9LiTi2(PO4)3-0.1Li3PO4,1.38E-04,0.28,,,10.1016/0167-2738(91)90247-9
1230,0.8LiTi2(PO4)3-0.2Li3PO4,1.93E-04,0.31,,,
1231,0.7LiTi2(PO4)3-0.3Li3PO4,2.45E-04,0.3,,,
1232,0.95LiTi2(PO4)3-0.05Li3BO3,3.59E-05,0.3,,,
1233,0.9LiTi2(PO4)3-0.1Li3BO3,2.54E-04,0.3,,,
1234,0.8LiTi2(PO4)3-0.2Li3BO3,2.97E-04,0.3,,,
1235,0.7LiTi2(PO4)3-0.3Li3BO3,2.45E-04,0.29,,,
1236,0.5LiTi2(PO4)3-0.5Li3BO3,2.73E-05,0.31,,,10.1016/0167-2738(91)90247-9
1237,LiTi2(PO4)3,1.00E-04,,,,10.1149/1.2086597; 10.1246/cl.1990.331
1238,LiTi2(PO4)3-0.15LiPO4,6.00E-04,,,,10.1246/cl.1990.331
1239,LiTi2(PO4)3-0.3LiPO4,9.92E-04,,,,
1240,LiTi2(PO4)3-0.6LiPO4,1.23E-03,,,,10.1246/cl.1990.331
1241,LiTi2(PO4)3-0.9LiPO4,1.10E-03,,,,10.1246/cl.1990.331
1242,LiTi2(PO4)3-0.15LiBO3,4.80E-04,,,,10.1246/cl.1990.331
1243,LiTi2(PO4)3-0.3LiBO3,1.66E-03,,,,
1244,LiTi2(PO4)3-0.6LiBO3,1.12E-03,,,,10.1246/cl.1990.331
1245,LiTi2(PO4)3-0.9LiBO3,8.91E-04,,,,10.1246/cl.1990.331
1246,LiTi2(PO4)3-1.5LiBO3,6.48E-04,,,,
1247,LiTi2(PO4)3-0.2Li2SO4,8.35E-04,,,,10.1246/cl.1990.331
1248,LiTi2(PO4)3-0.4Li2SO4,1.66E-03,,,,10.1246/cl.1990.331
1249,LiTi2(PO4)3-0.6Li2SO4,5.67E-04,,,,
1250,LiTi2(PO4)3-0.4LiCl,6.45E-04,,,,10.1246/cl.1990.331
1251,LiTi2(PO4)3-0.8LiCl,1.28E-03,,,,10.1246/cl.1990.331
1252,LiTi2(PO4)3-1.2LiCl,1.02E-03,,,,10.1246/cl.1990.331
1253,LiTi2(PO4)3-0.4LiNO3,1.18E-03,,,,10.1246/cl.1990.331
1254,LiTi2(PO4)3-0.8LiNO3,1.49E-03,,,,10.1246/cl.1990.331
1255,LiTi2(PO4)3-1.2LiNO3,9.95E-04,,,,10.1246/cl.1990.331
1256,Li0.39La0.54TiO3,1.08E-03,0.316,,,10.1016/s0013-4686(02)00848-4
1257,(Li0.39La0.54)1.006Al0.006Ti0.994O3,1.13E-03,0.308,,,
1258,(Li0.39La0.54)1.01Al0.02Ti0.98O3,1.58E-03,0.278,,,10.1016/s0013-4686(02)00848-4
1259,(Li0.39La0.54)1.03Al0.06Ti0.94O3,1.39E-03,0.29,,,10.1016/s0013-4686(02)00848-4
1260,(Li0.39La0.54)1.005Cr0.01Ti0.99O3,9.52E-04,0.3,,,
1261,(Li0.39La0.54)1.01Cr0.02Ti0.98O3,1.01E-03,0.315,,,10.1016/s0013-4686(02)00848-4
1262,(Li0.39La0.54)1.025Cr0.05Ti0.95O3,1.04E-03,0.298,,,10.1016/s0013-4686(02)00848-4
1263,La0.51Li0.34TiO2.94,1.00E-03,0.38,,,
1264,La0.57Li0.26TiO2.99,1.00E-03,0.34,,,
1265,La0.6Li0.16TiO3.01,6.30E-04,0.33,,,10.1016/0167-2738(94)90309-3
1266,La0.64Li0.067TiO3,7.90E-05,0.36,,,10.1016/0167-2738(94)90309-3
1267,(La0.5Li0.5)0.95Sr0.05TiO3,1.49E-03,,,,10.1016/0167-2738(94)90309-3
1268,(La0.5Li0.5)0.9Sr0.1TiO3,1.30E-03,,,,10.1016/0167-2738(94)90309-3
1269,(La0.5Li0.5)0.75Sr0.25TiO3,8.99E-05,,,,
1270,(La0.5Li0.5)0.95Ba0.05TiO3,7.61E-04,,,,10.1016/0167-2738(94)90309-3
1271,La0.63Li0.1Mg0.5W0.5O3,1.69E-06,0.39,,,10.1016/0167-2738(94)90309-3
1272,Li0.5La0.5TiO3,8.67E-04,0.28,,,10.1016/s0167-2738(97)00525-0
1273,Li0.5La0.5Ti0.98Sn0.02O3,4.86E-04,,,,10.1016/s0167-2738(97)00525-0
1274,Li0.5La0.5Ti0.96Sn0.04O3,3.89E-04,,,,10.1016/s0167-2738(97)00525-0
1275,Li0.5La0.5Ti0.94Sn0.06O3,3.52E-04,0.294,,,10.1016/s0167-2738(97)00525-0
1276,Li0.5La0.5Ti0.9Sn0.1O3,2.60E-04,,,,10.1016/s0167-2738(97)00525-0
1277,Li0.5La0.5Ti0.98Zr0.02O3,4.16E-04,,,,
1278,Li0.5La0.5Ti0.96Zr0.04O3,2.86E-04,,,,10.1016/s0167-2738(97)00525-0
1279,Li0.5La0.5Ti0.94Zr0.06O3,2.23E-04,,,,10.1016/s0167-2738(97)00525-0
1280,Li0.5La0.5Ti0.9Zr0.1O3,7.05E-05,,,,10.1016/s0167-2738(97)00525-0
1281,Li0.5La0.5Ti0.998Mn0.002O3,9.12E-04,,,,10.1016/s0167-2738(97)00525-0
1282,Li0.5La0.5Ti0.996Mn0.004O3,9.64E-04,,,,
1283,Li0.5La0.5Ti0.994Mn0.006O3,1.08E-03,,,,10.1016/s0167-2738(97)00525-0
1284,Li0.5La0.5Ti0.992Mn0.008O3,1.13E-03,,,,10.1016/s0167-2738(97)00525-0
1285,Li0.5La0.5Ti0.99Mn0.01O3,1.13E-03,,,,
1286,Li0.5La0.5Ti0.998Ge0.002O3,9.12E-04,,,,10.1016/s0167-2738(97)00525-0
1287,Li0.5La0.5Ti0.996Ge0.004O3,9.64E-04,,,,10.1016/s0167-2738(97)00525-0
1288,Li0.5La0.5Ti0.994Ge0.006O3,1.08E-03,,,,10.1016/s0167-2738(97)00525-0
1289,Li0.5La0.5Ti0.992Ge0.008O3,1.13E-03,0.265,,,
1290,Li0.5La0.5Ti0.99Ge0.01O3,1.13E-03,,,,10.1016/s0167-2738(97)00525-0
1291,La0.58Li0.36Ti0.95Mg0.05O3,2.10E-04,0.29,,,10.1007/bf02375549
1292,La0.56Li0.36Ti0.95Al0.05O3,6.40E-04,0.26,,,10.1007/bf02375549
1293,La0.55Li0.36Ti0.95Mn0.05O3,1.90E-04,0.29,,,10.1007/bf02375549
1294,La0.55Li0.36Ti0.95Ge0.05O3,3.60E-04,0.29,,,
1295,La0.55Li0.36Ti0.95Ru0.05O3,5.20E-05,0.28,,,10.1007/bf02375549
1296,La0.51Li0.36Ti0.95W0.05O3,7.30E-04,0.27,,,10.1007/bf02375549
1297,La0.55Li0.36Ti0.9W0.1O3,4.40E-04,0.27,,,
1298,La0.55Li0.36Ti0.995Al0.005O3,1.10E-03,0.28,,,10.1007/bf02375549
1299,La0.55Li0.36Ti0.992Al0.008O3,6.50E-04,0.29,,,
1300,La0.54Li0.36Ti0.995W0.005O3,2.60E-04,0.3,,,10.1007/bf02375549
1301,La0.54Li0.36TiO3,8.90E-04,0.29,,,10.1007/bf02375549
1302,La0.606Li0.06Ti0.94Al0.06O3,1.68E-06,0.36,,,10.1021/cm011149s
1303,La0.566Li0.1Ti0.9Al0.1O3,7.34E-06,0.35,,,10.1021/cm011149s
1304,La0.516Li0.15Ti0.85Al0.15O3,9.66E-06,0.36,,,
1305,La0.466Li0.2Ti0.8Al0.2O3,4.28E-05,0.33,,,10.1021/cm011149s
1306,La0.416Li0.25Ti0.75Al0.25O3,7.66E-05,0.35,,,10.1021/cm011149s
1307,La0.366Li0.3Ti0.7Al0.3O3,1.72E-05,0.33,,,10.1021/cm011149s
1308,Li0.12Lao.63TiO3,2.00E-04,,,,10.1149/1.2055043
1309,Li0.18Lao.61TiO3,4.43E-04,,,,
1310,Li0.24Lao.59TiO3,9.93E-04,,,,10.1149/1.2055043
1311,Li0.3Lao.57TiO3,1.10E-03,,,,
1312,Li0.39Lao.54TiO3,1.02E-03,,,,10.1149/1.2055043
1313,Li0.45Lao.52TiO3,9.05E-04,,,,10.1149/1.2055043
1314,LiZr2(PO4)3,4.77E-07,,,,10.1016/j.ceramint.2017.05.198
1315,Li1.05Al0.05Zr1.9(PO4)3,5.79E-07,,,,10.1016/j.ceramint.2017.05.198
1316,Li1.1Al0.1Zr1.8(PO4)3,6.35E-07,,,,10.1016/j.ceramint.2017.05.198
1317,Li1.2Al0.2Zr1.6(PO4)3,1.90E-06,0.48,,,
1318,Li1.225Al0.225Zr1.55(PO4)3,2.13E-06,0.48,,,
1319,Li1.25Al0.25Zr1.5(PO4)3,2.06E-06,0.48,,,10.1016/j.ceramint.2017.05.198
1320,Li1.275Al0.275Zr1.45(PO4)3,3.05E-06,0.48,,,10.1016/j.ceramint.2017.05.198
1321,Li1.3Al0.3Zr1.4(PO4)3,1.91E-06,0.48,,,
1322,LiHf2(P04)3,3.42E-06,,,,10.1016/0025-5408(89)90129-3
1323,LiHfTi(P04)3,5.63E-07,,,,10.1016/0025-5408(89)90129-3
1324,Lio.1Zr1.1Nb0.9P3O12,6.00E-06,,,,
1325,LiTi2(PO4)3,1.04E-07,,,,10.1016/0167-2738(92)90246-l
1326,Li1.1Sc0.1Ti1.9(PO4)3,1.75E-05,,,,10.1016/0167-2738(92)90246-l
1327,Li1.2Sc0.2Ti1.8(PO4)3,4.11E-05,0.34,,,10.1016/0167-2738(92)90246-l
1328,Li1.3Sc0.3Ti1.7(PO4)3,4.06E-05,,,,10.1016/0167-2738(92)90246-l
1329,Li1.4Sc0.4Ti1.6(PO4)3,9.43E-06,,,,10.1016/0167-2738(92)90246-l
1330,Li1.5Sc0.5Ti1.5(PO4)3,5.42E-07,,,,10.1016/0167-2738(92)90246-l
1331,Li1.1Y0.1Ti1.9(PO4)3,2.94E-07,,,,10.1016/0167-2738(92)90246-l
1332,Li1.2Y0.2Ti1.8(PO4)3,7.95E-07,,,,
1333,Li1.3Y0.3Ti1.7(PO4)3,1.01E-06,0.4,,,
1334,Li1.4Y0.4Ti1.6(PO4)3,2.97E-07,,,,
1335,LiTi2(PO4)3-0.5LiF,2.32E-04,0.28,,,
1336,LiTi2(PO4)3,7.18E-06,0.48,,,
1337,14Li2O-9Al2O3-38TiO2-39P2O5,1.30E-03,0.33,,,10.1016/s0167-2738(97)00434-7
1338,Li6.6La3Zr1.6Ta0.4O12,3.13E-04,0.38,,,10.1021/am503731h
1339,Li6.6La2.875Y0.125Zr1.6Ta0.4O12,3.17E-04,0.35,,,
1340,Li6.6La2.75Y0.25Zr1.6Ta0.4O12,4.36E-04,0.34,,,
1341,Li6.6La2.5Y0.5Zr1.6Ta0.4O12,2.26E-04,0.39,,,10.1021/am503731h
1342,Li2ZrS3,7.30E-06,,,,
1343,Li2.2Zn0.1Zr0.9S3,1.20E-04,,,,10.1016/j.ssi.2008.01.055
1344,0.7Li2S-0.3P2S5,8.10E-05,0.425,,,10.1021/acs.chemmater.6b02163.s001
1345,Li7PS6,1.61E-06,0.16,,,10.1002/zaac.201100158
